Repository: Mrzqd/zxgj

# 装修管家

移动端优先的装修协作 Web 应用。后端 FastAPI，前端 React + Vite + TailwindCSS，数据使用 PostgreSQL，凭证和截图上传到 S3/S3-compatible 对象存储。

## 功能

- 用户注册、登录、JWT 鉴权
- 多人共管项目，项目拥有者可邀请已注册用户
- 装修记账：阶段、金额类别、子项、金额、付款凭证、备注
- 阶段事项：按装修阶段记录开工前和现场事项
- 物品比价：按空间/物品记录多个渠道报价和截图
- 验收清单：按阶段记录检查项、验收标准和状态
- 当前待办：截止时间、重要程度、完成状态
- AI 装修助手：内置装修知识库，支持上传 Markdown/TXT 文件，基于 RAG 检索回答

## 本地启动

1. 复制环境变量：

```bash
cp .env.example .env
```

2. 默认使用 Docker Compose 内置的 MinIO 作为 S3-compatible 对象存储，无需额外配置。

3. 启动：

```bash
docker compose up --build
```

4. 访问：

```text
前端：http://localhost:5173
后端：http://localhost:8000/docs
MinIO 控制台：http://localhost:9001
```

MinIO 默认账号密码均为 `minioadmin`，附件 bucket 为 `renovation-assets`。
附件通过前端 Nginx 同源反代访问，默认路径为 `/renovation-assets/...`，浏览器无需直连 MinIO API 端口。

## AI 知识库配置

AI 相关配置都在 `.env`，Docker Compose 会注入到后端容器。`MODELSCOPE_API_KEY` 可作为 embedding、rerank、LLM 的统一 token；如果分别配置 `EMBEDDING_API_KEY`、`RERANK_API_KEY`、`LLM_API_KEY`，则优先使用专用 key。

后端模型调用统一使用 OpenAI Python SDK 的兼容接口，即 `from openai import OpenAI`。当前默认使用 ModelScope 兼容 OpenAI 的推理接口：

```text
EMBEDDING_PROVIDER=openai_compatible
EMBEDDING_MODEL=Qwen/Qwen3-Embedding-8B
EMBEDDING_API_BASE=https://api-inference.modelscope.cn/v1
EMBEDDING_DIMENSIONS=4096
EMBEDDING_INDEX_DIMENSIONS=1536
```

向量存储使用 PostgreSQL + pgvector，Docker Compose 默认使用 `pgvector/pgvector:pg17`。Qwen3-Embedding-8B 原始 4096 维向量会保留用于精排；系统同时生成默认 1536 维本地投影向量，用于 pgvector `ivfflat` 索引召回。关键词与精确召回使用 PostgreSQL `pg_trgm` 索引。重排默认启用 ModelScope：

```text
RERANK_PROVIDER=openai_compatible
RERANK_MODEL=bge-reranker-v2.5-gemma2-lightweight
RERANK_API_BASE=https://api-inference.modelscope.cn/v1
```

知识库索引通过 Redis + RQ 后台任务执行。Docker Compose 会启动 `redis` 和 `knowledge-worker`；上传或更新知识库文件后会先显示 `pending/indexing` 状态，worker 完成后变为 `ready`，聊天请求不会同步向量化整份文档。

LLM 生成回答也在 `.env` 配置。默认 `LLM_PROVIDER=none`，系统会直接整理引用资料；要启用模型生成，配置兼容 `/chat/completions` 的模型：

```text
LLM_PROVIDER=openai_compatible
LLM_MODEL=你的生成模型
LLM_API_BASE=https://api-inference.modelscope.cn/v1
```

## 导入国家标准原文

标准原文不直接写进代码摘要里。后端提供 MinerU 导入脚本：把合法获取的 PDF/Word 标准文件放到 `backend/app/knowledge/raw/`，脚本会调用 MinerU 解析成 Markdown，写入 `backend/app/knowledge/documents/`，然后可立即向量化进知识库。

配置：

```text
MINERU_API_TOKEN=你的 MinerU API Token
MINERU_MODEL_VERSION=pipeline
```

导入单个标准：

```bash
cd backend
python -m app.scripts.import_standard_documents --ids GB-50327-2001 --index
```

Docker Compose 环境：

```bash
docker compose exec backend python -m app.scripts.import_standard_documents --ids GB-50327-2001 --index
```

标准清单在 `backend/app/knowledge/standards-manifest.json`。如果能拿到稳定官方下载地址，可填写 `source_url`；否则把文件放到对应 `local_path`。

## 开发命令

后端：

```bash
cd backend
pip install -r requirements.txt
uvicorn app.main:app --reload
```

前端：

```bash
cd frontend
npm install
npm run dev
```

Docker Compose 中的前端使用生产构建，由 Nginx 托管 `dist` 并代理 `/api` 到后端；本地单独开发前端时仍使用 Vite dev server。

# 装修知识库

本目录存放应用内置的装修知识库文件。文件内容为项目归纳整理的注意事项和验收清单，用于本地检索和用户下载。

这些资料不是法律意见，也不是对国家/行业标准原文的复制。涉及结构安全、燃气、消防、防水争议、合同纠纷等高风险事项时，应以当地法规、物业要求、设计师/监理/专业机构意见为准。

## 目录说明

- `documents/`：应用启动和 RAG 检索读取的 Markdown 知识库。
- `standards-manifest.json`：国家标准原文导入清单，维护标准标题、官方审查 URL、本地文件路径和输出 Markdown 文件名。
- `raw/`：原始 PDF/Word 标准文件存放目录。该目录用于本地导入，建议不要提交大文件或受版权限制的原文。

## 标准清单范围

`standards-manifest.json` 按装修问答优先级维护标准索引，当前覆盖施工验收、水电、防水、通风空调、消防电气、室内环境、材料环保、施工噪声和建筑垃圾等方向。

- `priority=1`：高频装修问答优先导入，例如住宅装饰装修、装饰装修验收、防水、水电、室内环境、核心材料环保。
- `priority=2`：增强覆盖，例如通用规范、设计标准、通风空调、门窗、地板、胶粘剂等。
- `priority=3`：低频或可能存在替代关系的补充标准，导入前建议先核验现行状态。

常用分类：`core_acceptance`、`water_electricity`、`waterproof`、`installation`、`fire_electrical`、`design`、`environment`、`material`、`construction_environment`。

## 用 MinerU 导入标准原文

1. 在 `.env` 配置 MinerU：

```text
MINERU_API_TOKEN=你的 MinerU API Token
MINERU_MODEL_VERSION=pipeline
```

2. 将合法获取的标准原文放到 manifest 指定路径，例如：

```text
backend/app/knowledge/raw/GB-50327-2001.pdf
backend/app/knowledge/raw/GB-50210-2018.pdf
```

`source_url` 用于审查来源，默认指向全国标准信息公共服务平台或生态环境部搜索入口，不会被脚本当作原文下载地址。若你拿到合法、稳定、可直接下载的原文地址，可以在对应条目配置 `download_url`，脚本才会自动下载到 `raw/`。

3. 解析为 Markdown：

```bash
cd backend
python -m app.scripts.import_standard_documents --ids GB-50327-2001
```

查看可导入标准清单：

```bash
cd backend
python -m app.scripts.import_standard_documents --list
```

按优先级或分类批量导入：

```bash
cd backend
python -m app.scripts.import_standard_documents --max-priority 1 --index
python -m app.scripts.import_standard_documents --categories waterproof water_electricity --index
```

4. 解析并立即向量化内置知识库：

```bash
cd backend
python -m app.scripts.import_standard_documents --ids GB-50327-2001 --index
```

如果使用 Docker Compose：

```bash
docker compose exec backend python -m app.scripts.import_standard_documents --ids GB-50327-2001 --index
docker compose exec backend python -m app.scripts.import_standard_documents --max-priority 1 --index
```

File: backend/app/knowledge/documents/101-GBT-8478-2020-aluminium-windows-doors.md (part 1 of 2)
# GB/T 8478-2020 铝合金门窗

来源：https://std.samr.gov.cn/search/std?q=GB/T%208478-2020

说明：本文由 MinerU 从本地标准文件解析生成，用于装修管家知识库检索。标准适用性、现行状态和正式条文以官方发布文本为准。

# 中华人民共和国国家标准

GB/T 8478—2020

代替 GB/T 8478—2008

铝合金门窗

Aluminium windows and doors

2020-03-31 发布

2021-02-01 实施

国家督管委员会 发布

## 目 次

前言…………………………………………………………………………………………………………I  
1范围………………………………………………………………………………………………………1  
2规范性引用文件…………………………………………………………………………………………1  
3术语和定义………………………………………………………………………………………………2  
4分类和标记………………………………………………………………………………………………3  
5要求………………………………………………………………………………………………………6  
6试验方法…………………………………………………………………………………………………13  
7检验规…………………………………………………………………………………………………16  
8 产品标志及随行文件……………………………………………………………18  
9包装、运输和存……………………………………………………………20  
附录A（资料性附录）常用材料与附件标准………………………………………21  
附录B（资料性附录）常用密封胶条种类及适用范围………………………………………24  
附录C（资料性附录） 铝合金门窗型式检验典型试件立面形式及规格………………………………25  
附录D（资料性附录）铝合金门窗产品安装使用说明书的主要内容…………………………………27  
参考文献………………………………………………………………………………………………28

## 前 言

本标准按照GB/T1.1—2009给出的规则起草。

本标准代替GB/T8478—2008《铝合金门窗》，与GB/T8478—2008相比，除编辑性修改外主要技术变化如下：

—第1章范围中增加了“本标准不适用于防爆门窗”(见第1章)；

第1章范围中删除了“非手动启闭操作的墙体用门、窗以及垂直天窗可参照使用”（见2008年版的第1章）；

删除了“遮阳性能”“遮阳系数”“型材截面主要受力部位”的术语和定义（见2008年版的3.2、3.3、3.7);

-增加了“门窗保温性能”“门窗隔热性能”“普通型门窗”“隔声型门窗”“保温型门窗”“隔热型门 窗”“保温隔热型门窗”“耐火型门窗”“门窗反复启闭耐久性”的术语和定义(见3.2～3.10)；

-将“门、窗按使用功能划分的类型和代号”改为“门、窗按主要性能划分的类型和代号”，将2008年版的表1和表2合并为表1，其中将“遮阳型”改为“隔热型”，并增加了“保温隔热型”和“耐火型”（见4.1.2、表1，2008年版的4.1.2、表1和表2）；

—将“外门窗框、扇、拼樘框等主要受力杆件所用主型材基材壁厚应经设计计算或试验确定”改为“外门窗主要受力杆件所用主型材基材壁厚公称尺寸应经设计计算和试验确定”（见5.1.2.1.1，2008年版的5.1.2.1.1）；

-将主型材基材最小实测壁厚的规定改为主型材基材壁厚公称尺寸及允许偏差精度等级的规定，并提高了外门窗主型材的基材壁厚要求，增加了内门窗型材基材壁厚和尺寸偏差精度等级要求；增加了有装配关系的门窗主型材基材非壁厚尺寸允许偏差要求（见5.1.2.1，2008年版的5.1.2.1);

-将“铝合金型材表面处理层厚度要求”改为“铝合金型材装饰面表面处理层适用范围及厚度要求”，并按外门窗和内门窗分别规定表面处理层适用范围及厚度要求(见表4，2008年版的表5)；-增加了外门窗中空玻璃气体层厚度和单腔中空玻璃厚度允许偏差的规定(见5.1.3.1)；

-增加了外门窗用内置遮阳中空玻璃制品的要求(见5.1.3.2)；

-增加了保温型、隔热型、保温隔热型和耐火型门窗玻璃的要求(见5.1.3.3、5.1.3.4)；

-增加了耐火型门窗用密封胶、密封胶条、支承块及定位块等密封及弹性材料的要求（见5.1.5.3、5.1.5.5、5.1.5.6);

-增加了“规格系列”要求和单樘门窗“优先采用GB/T30591规定的常用标准规格门、窗尺寸”要求（见5.3.1.1、5.3.1.2)；

-将“门窗宽度、高度构造内侧尺寸”“门窗宽度、高度构造内侧尺寸对边尺寸之差”分别改为“门窗宽度、高度构造尺寸”“门窗宽度、高度构造尺寸对边尺寸差”，并增加“对角线尺寸差”(见表6，2008年版的表7)；

—修改了抗风压性能要求，并增加了在1.5P3风压作用下主要受力杆件不应出现危及人身安全的损坏要求、“在抗风压性能分级指标值 $P _ { 3 }$ 作用下，玻璃面板的挠度允许值为其短边边长的1/60；在1.5P3风压作用下，玻璃面板不应发生破坏”的要求（见5.6.1，2008年版的5.6.1）；

-水密性能要求增加了外门、外窗的最低要求水密性能值(见5.6.2)；

气密性能要求增加了具有气密性能要求门窗的最低气密性能值要求(见5.6.3)；

空气声隔声性能要求增加了隔声型门窗最低要求的隔声性能值(见5.6.4)；

保温性能要求增加了保温型门窗最低要求的传热系数K值的要求（见5.6.5）；

—将遮阳性能及其分级(遮阳系数)改为隔热性能及其分级(太阳得热系数)，并规定了隔热型门窗最低要求的太阳得热系数SHGC值（见5.6.6，2008年版的5.6.6）；增加了耐火型门窗“耐火完整性”要求(见5.6.7)；

采光性能要求增加了具有辨色要求的门窗颜色透射指数要求(见5.6.8)；

——增加了防沙尘性能要求(见5.6.9)；

-增加了抗风携碎物冲击性能要求（见5.6.10）；

-将门“耐撞击性能”改为“耐软重物撞击性能”，适用范围由玻璃面积占门扇面积不超过50%的平开旋转类门扩展到各类开启形式的门（见5.6.11.3，2008年版的5.6.10），并在该性能试验方法中增加了门扇受撞击方向和撞击点的规定(见6.6.9.2)；

增加了抗扭曲变形性能、抗对角线变形性能、抗大力关闭性能、开启限位抗冲击性能、撑挡定位耐静荷载性能等力学性能要求(见表9、表10及5.6.11.6～5.6.11.10)；

将“反复启闭性能”改为“反复启闭耐久性”（见5.6.12,2008年版的5.6.9)，并增加了门窗反复启闭耐久性能分级要求(见表11)：

——将“性能检验试件分组、数量和试验顺序”修改为“试验次序”，并删除了表16(见6.7,2008年版的 6.7、表16)；

增加了表12“产品检验项目”，其中分别列出产品出厂检验和型式检验的所有项目及相应的抽样试件数量（见7.1.1）：

—修改了门窗及框扇装配尺寸偏差检验的组批与抽样规则(见7.2.1.2,2008年版的7.2.1.2)；

修改了型式检验组批与抽样规则（见7.3.2,2008年版的7.3.2）；

——删除了“产品合格证书”（见2008年版的8.2)；

-增加了“产品合格证”和“产品质量保证书”(见8.2.1、8.2.2)；

-增加了“产品二维码标记”(见8.3)；

-增加了资料性附录B“常用密封胶条种类及适用范围”。

本标准由中华人民共和国住房和城乡建设部提出。

本标准由全国建筑幕墙门窗标准化技术委员会(SAC/TC448)归口。

本标准起草单位：广东省建筑科学研究院集团股份有限公司、中国建筑科学研究院有限公司、广州建筑装饰集团有限公司、广东坚朗五金制品有限公司、中国建筑标准设计研究院有限公司、深圳市新山幕墙技术咨询有限公司、中国建筑金属结构协会、中国建筑装饰协会、上海市建筑科学研究院(集团)有限公司、福建省建筑科学研究院有限责任公司、广州市白云化工实业有限公司、深圳金粤幕墙装饰工程有限公司、北京嘉寓门窗幕墙股份有限公司、武汉凌云建筑装饰工程有限公司、广东创高幕墙门窗工程有限公司、福建省南铝工程股份有限公司、希洛建筑科技(广东)有限公司、中国建材检验认证集团股份有限公司、北京建筑材料检验研究院有限公司、深圳市深业泰然建设工程有限公司、深圳华加日铝业有限公司、中山盛兴股份有限公司、广东贝克洛幕墙门窗系统有限公司、广东坚美铝型材厂(集团)有限公司、广东华赛特幕墙门窗有限公司、广东伟业铝厂集团有限公司、格兰特工程玻璃(中山)有限公司、广东高登铝业有限公司、上海奥为建筑节能科技有限公司、诺托·弗朗克建筑五金(北京)有限公司、杭州之江有机硅化工有限公司、泰诺风保泰(苏州)隔热材料有限公司、四川三星新材料科技股份有限公司、江阴海达橡塑股份有限公司、浙江瑞明节能科技股份有限公司、浙江凌志新材料有限公司、苏州金刚防火钢型材系统有限公司、山东华建铝业集团有限公司、亚萨合莱国强(山东)五金科技有限公司、广亚铝业有限公司、旭格国际建材(北京)有限公司、佛山市发民佳门窗有限公司、三河和平铝材厂有限公司、江苏中诚建材集团有限公司、福建奋安铝业有限公司、江苏赛迪乐节能科技有限公司。

本标准主要起草人：石民祥、杨什超、王洪涛、张喜臣、谭国湘、杜万明、王丽娟、杜继予、顾泰昌、黄圻、邱建辉、徐勤、李光旭、蒋金博、吴光琼、张国峰、陈慧、张河山、谢光宇、冯涛、王娜、谷秀志、陈华良、吕绍德、毛伙南、邱胜东、于志龙、冯嘉楠、吕美良、周永文、潘虎、杨颖、戴红亮、刘明、黄日勇、杨文忠、赵本军、徐海华、王松涛、吴从真、张新娟、孙继超、陈杰、孙德岩、匡卫军、靳云雁、宁晓龙、黄磊、孙圣荣、廖拓、丘榆。

本标准代替了 GB/T 8478—2008。

GB/T 8478—2008 的历次版本发布情况为 GB/T 8478—2003 和 GB/T 8479—2003。

GB/T 8478—2003 的历次版本发布情况为 GB/T 8478—1987、GB/T 8480—1987 和 GB/T 8482—1987;GB/T 8479—2003 的历次版本发布情况为 GB/T 8479—1987 和 GB/T 8481—1987。

## 铝合金门窗

## 1 范围

本标准规定了铝合金门窗的分类和标记、要求、试验方法、检验规则、产品标志及随行文件、包装、运输和贮存。

本标准适用于手动启闭操作的建筑外墙和室内隔墙用窗和人行门，以及垂直屋顶窗。

本标准不适用于天窗、非垂直屋顶窗、卷帘门窗和转门，以及防火门窗、防爆门窗、逃生门窗、排烟窗、防射线屏蔽门窗等特种门窗。

## 2 规范性引用文件

下列文件对于本文件的应用是必不可少的。凡是注日期的引用文件，仅注日期的版本适用于本文件。凡是不注日期的引用文件，其最新版本(包括所有的修改单)适用于本文件。

GB/T 191 包装储运图示标志

GB/T4956 磁性基体上非磁性覆盖层 覆盖层厚度测量 磁性法

GB/T 5237（所有部分） 铝合金建筑型材

GB/T 5823 建筑门窗术语

GB/T 5824 建筑门窗洞口尺寸系列

GB/T7106 建筑外门窗气密、水密、抗风压性能分级及检测方法

GB/T8484 建筑外门窗保温性能分级及检测方法

GB/T8485 建筑门窗空气声隔声性能分级及检测方法

GB/T 9158 建筑门窗力学性能检测方法

GB/T 9969 工业产品使用说明书 总则

GB 11614 平板玻璃

GB/T 11944 中空玻璃

GB/T11976 建筑外窗采光性能分级及检测方法

GB/T12967.6—2008 铝及铝合金阳极氧化膜检测方法 第6部分：目视观察法检验着色阳极氧化膜色差和外观质量

GB/T 13306 标牌

GB/T 14155 整樘门 软重物体撞击试验

GB/T 14683 硅酮和改性硅酮建筑密封胶

GB/T 15519 化学转化膜 钢铁黑色氧化膜 规范和试验方法

GB 16776 建筑用硅酮结构密封胶

GB 23864 防火封堵材料

GB 24266 中空玻璃用硅酮结构密封胶

GB/T 24267 建筑用阻燃密封胶

GB/T 29048 窗的启闭力试验方法

GB/T 29049 整樘门 垂直荷载试验

GB/T29530 平开门和旋转门 抗静扭曲性能的测定

GB/T 29555 门的启闭力试验方法

GB/T29737 建筑门窗防沙尘性能分级及检测方法

GB/T29738—2013 建筑幕墙和门窗抗风携碎物冲击性能分级及检测方法

GB/T 29739 门窗反复启闭耐久性试验方法

GB/T 30591 建筑门窗洞口尺寸协调要求

GB/T31433建筑幕墙、门窗通用技术条件

GB/T 33993 商品二维码

GB/T 38252 建筑门窗耐火完整性试验方法

JC/T 881 混凝土接缝用建筑密封胶

JC/T 2304 建筑用保温隔热玻璃技术条件

JG/T 255 内置遮阳中空玻璃制品

JG/T 440 建筑门窗遮阳性能检测方法

JG/T 455 建筑门窗幕墙用钢化玻璃

JGJ 102 玻璃幕墙工程技术规范

JGJ 113 建筑玻璃应用技术规程

JGJ/T151 建筑门窗玻璃幕墙热工计算规程

## 3 术语和定义

GB/T5823、GB/T 5824界定的以及下列术语和定义适用于本文件。

## 3.1

## 铝合金门窗 aluminium windows and doors

采用铝合金建筑型材制作框、扇杆件结构的门、窗的总称。

## 3.2

门窗保温性能 thermal insulating performance of windows and doors

门窗在冬季阻止热量从室内高温侧向室外低温侧传递的能力，用传热系数K表征。

## 3.3

## 门窗隔热性能 heat-shielding performance of windows and doors

门窗在夏季阻隔太阳辐射得热的能力，用太阳得热系数SHGC(太阳能总透射比)表征。

注：门窗的夏季隔热还包括其阻止室外高温产生的温差得热部分，但因其温差得热远小于太阳辐射得热，故门窗隔热性能主要以其太阳得热系数表征。

## 3.4

## 普通型门窗 ordinary-type windows and doors

只有气密性能、水密性能和抗风压性能指标要求的外门窗和下列两种内门窗：1)仅有气密性能指标要求的；2)无气密性能、水密性能、抗风压性能、隔声性能、保温性能、耐火完整性等性能指标要求的。

## 3.5

## 隔声型门窗 sound-proofing windows and doors

空气声隔声性能值不低于35 dB的门窗。

## 3.6

## 保温型门窗 thermal insulating type windows and doors

传热系数K小于2.5W/(m²·K)的门窗。

## 3.7

## 隔热型门窗 heat-insulating type windows and doors

太阳得热系数 SHGC 不大于0.44的门窗。

## 3.8

## 保温隔热型门窗 thermal insulating and heat-insulating type windows and doors

传热系数K小于2.5 $\mathrm { W / ( m ^ { 2 } \cdot \mathrm { K } ) }$ 且太阳得热系数 SHGC 不大于0.44的门窗。

## 3.9

## 耐火型门窗 fire-resistant windows and doors

在规定的试验条件下，关闭状态耐火完整性E不小于30min的门窗。

## 3.10

## 门窗反复启闭耐久性 resistance to repeat opening and closing for windows and doors

门窗承受活动扇长期反复启闭操作使用后保持其正常使用功能的能力，以不发生影响正常启闭使用的变形、故障和损坏的反复启闭次数表征。

## 3.11

## 主要受力杆件 major load-bearing frame member

承受并传递门窗自身重力及水平风荷载等作用力的门窗中横框、中竖框、扇梃以及组合门窗拼樘框等型材构件。

## 3.12

## 主型材 major profiles

组成门窗框、扇杆件系统的基本构架，在其上装配开启扇或玻璃、辅型材、附件的门窗框和扇梃型材，以及组合门窗拼樘框型材。

## 3.13

## 辅型材 supplemental profile

门窗框、扇杆件系统中，镶嵌或固定于主型材杆件上，起到传力或某种功能作用的附加型材。

注：玻璃压条、披水条、封口边梃型材等是常用的辅型材。

## 3.14

## 门窗附件 accessories for windows and doors

门窗组装用的配件和零件。

## 3.15

## 双金属腐蚀 bimetallic corrosion

由不同金属构成电极而形成的电偶腐蚀。

[GB/T 10123—2001,定义 3.14]

## 3.16

## 验证 verification

通过提供客观证据对规定要求已得到满足的认定。

[GB/T 19000—2016，定义 3.8.12]

## 4 分类和标记

## 4.1 分类和代号

## 4.1.1 用途

门、窗按外围护结构用和内围护结构用，划分为两类：

a）外门窗，代号为W；

b）内门窗，代号为N。

## 4.1.2 类型

门、窗按主要性能划分的类型及代号见表1。

表1门、窗的主要性能类型及代号
<table><tr><td rowspan=1 colspan=2>类型</td><td rowspan=1 colspan=2>普通型</td><td rowspan=1 colspan=2>隔声型</td><td rowspan=1 colspan=2>保温型</td><td rowspan=1 colspan=1>隔热型</td><td rowspan=1 colspan=1>保温隔热型</td><td rowspan=1 colspan=1>耐火型</td></tr><tr><td rowspan=1 colspan=2>代号</td><td rowspan=1 colspan=2>PT</td><td rowspan=1 colspan=2>GS</td><td rowspan=1 colspan=2>BW</td><td rowspan=1 colspan=1>GR</td><td rowspan=1 colspan=1>BWGR</td><td rowspan=1 colspan=1>NH</td></tr><tr><td rowspan=1 colspan=2>用途</td><td rowspan=1 colspan=1>外门窗</td><td rowspan=1 colspan=1>内门窗</td><td rowspan=1 colspan=1>外门窗</td><td rowspan=1 colspan=1>内门窗</td><td rowspan=1 colspan=1>外门窗</td><td rowspan=1 colspan=1>内门窗</td><td rowspan=1 colspan=1>外门窗</td><td rowspan=1 colspan=1>外门窗</td><td rowspan=1 colspan=1>外门窗</td></tr><tr><td rowspan=7 colspan=1>主要性能</td><td rowspan=1 colspan=1>抗风压性能</td><td rowspan=1 colspan=1>O</td><td rowspan=1 colspan=1>一</td><td rowspan=1 colspan=1>O</td><td rowspan=1 colspan=1>一</td><td rowspan=1 colspan=1>O</td><td rowspan=1 colspan=1>一</td><td rowspan=1 colspan=1>O</td><td rowspan=1 colspan=1>O</td><td rowspan=1 colspan=1>O</td></tr><tr><td rowspan=1 colspan=1>水密性能</td><td rowspan=1 colspan=1>O</td><td rowspan=1 colspan=1>二</td><td rowspan=1 colspan=1>O</td><td rowspan=1 colspan=1>一</td><td rowspan=1 colspan=1>O</td><td rowspan=1 colspan=1>一</td><td rowspan=1 colspan=1>O</td><td rowspan=1 colspan=1>O</td><td rowspan=1 colspan=1>O</td></tr><tr><td rowspan=1 colspan=1>气密性能</td><td rowspan=1 colspan=1>O</td><td rowspan=1 colspan=1>O</td><td rowspan=1 colspan=1>O</td><td rowspan=1 colspan=1>O</td><td rowspan=1 colspan=1>O</td><td rowspan=1 colspan=1>O</td><td rowspan=1 colspan=1>O</td><td rowspan=1 colspan=1>O</td><td rowspan=1 colspan=1>O</td></tr><tr><td rowspan=1 colspan=1>空气声隔声性能</td><td rowspan=1 colspan=1>一</td><td rowspan=1 colspan=1>—</td><td rowspan=1 colspan=1>O</td><td rowspan=1 colspan=1>O</td><td rowspan=1 colspan=1>O</td><td rowspan=1 colspan=1>O</td><td rowspan=1 colspan=1>O</td><td rowspan=1 colspan=1>O</td><td rowspan=1 colspan=1>O</td></tr><tr><td rowspan=1 colspan=1>保温性能</td><td rowspan=1 colspan=1>一</td><td rowspan=1 colspan=1>二</td><td rowspan=1 colspan=1>O</td><td rowspan=1 colspan=1>O</td><td rowspan=1 colspan=1>O</td><td rowspan=1 colspan=1>O</td><td rowspan=1 colspan=1>二</td><td rowspan=1 colspan=1>O</td><td rowspan=1 colspan=1>O</td></tr><tr><td rowspan=1 colspan=1>隔热性能</td><td rowspan=1 colspan=1>一</td><td rowspan=1 colspan=1>一</td><td rowspan=1 colspan=1>O</td><td rowspan=1 colspan=1>一</td><td rowspan=1 colspan=1>一</td><td rowspan=1 colspan=1>一</td><td rowspan=1 colspan=1>O</td><td rowspan=1 colspan=1>O</td><td rowspan=1 colspan=1>O</td></tr><tr><td rowspan=1 colspan=1>耐火完整性</td><td rowspan=1 colspan=1>一</td><td rowspan=1 colspan=1></td><td rowspan=1 colspan=1>一</td><td rowspan=1 colspan=1>一</td><td rowspan=1 colspan=1>一</td><td rowspan=1 colspan=1>一</td><td rowspan=1 colspan=1>一</td><td rowspan=1 colspan=1>一</td><td rowspan=1 colspan=1>O</td></tr><tr><td rowspan=1 colspan=11>注：“”为必选性能；“”为可选性能；“”为不要求。</td></tr></table>

## 4.1.3 品种

门、窗按开启形式划分的品种及代号分别见表2、表3。

表 2 门的品种及代号
<table><tr><td rowspan=1 colspan=1>开启类别</td><td rowspan=1 colspan=2>平开旋转类</td><td rowspan=1 colspan=3>推拉平移类</td><td rowspan=1 colspan=2>折叠类</td></tr><tr><td rowspan=1 colspan=1>开启形式</td><td rowspan=1 colspan=1>平开(合页)</td><td rowspan=1 colspan=1>平开(地弹簧)</td><td rowspan=1 colspan=1>推拉</td><td rowspan=1 colspan=1>提升推拉</td><td rowspan=1 colspan=1>推拉下悬</td><td rowspan=1 colspan=1>折叠平开</td><td rowspan=1 colspan=1>折叠推拉</td></tr><tr><td rowspan=1 colspan=1>代号</td><td rowspan=1 colspan=1>P</td><td rowspan=1 colspan=1>DHP</td><td rowspan=1 colspan=1>T</td><td rowspan=1 colspan=1>ST</td><td rowspan=1 colspan=1>TX</td><td rowspan=1 colspan=1>ZP</td><td rowspan=1 colspan=1>ZT</td></tr></table>

表 3 窗的品种及代号
<table><tr><td rowspan=1 colspan=1>开启类别</td><td rowspan=1 colspan=8>平开旋转类</td><td rowspan=1 colspan=5>推拉平移类</td><td rowspan=1 colspan=1>折叠类</td></tr><tr><td rowspan=1 colspan=1>开启形式</td><td rowspan=1 colspan=1>平开(合页)</td><td rowspan=1 colspan=1>滑轴平开</td><td rowspan=1 colspan=1>上悬</td><td rowspan=1 colspan=1>下悬</td><td rowspan=1 colspan=1>中悬</td><td rowspan=1 colspan=1>滑轴上悬</td><td rowspan=1 colspan=1>内平开下悬</td><td rowspan=1 colspan=1>立转</td><td rowspan=1 colspan=1>推拉</td><td rowspan=1 colspan=1>提升推拉</td><td rowspan=1 colspan=1>平开推拉</td><td rowspan=1 colspan=1>推拉下悬</td><td rowspan=1 colspan=1>提拉</td><td rowspan=1 colspan=1>折叠推拉</td></tr><tr><td rowspan=1 colspan=1>代号</td><td rowspan=1 colspan=1>P</td><td rowspan=1 colspan=1>HZP</td><td rowspan=1 colspan=1>SX</td><td rowspan=1 colspan=1>XX</td><td rowspan=1 colspan=1>ZX</td><td rowspan=1 colspan=1>HSX</td><td rowspan=1 colspan=1>PX</td><td rowspan=1 colspan=1>LZ</td><td rowspan=1 colspan=1>T</td><td rowspan=1 colspan=1>ST</td><td rowspan=1 colspan=1>PT</td><td rowspan=1 colspan=1>TX</td><td rowspan=1 colspan=1>TL</td><td rowspan=1 colspan=1>ZT</td></tr></table>

## 4.1.4 系列

以门、窗框在洞口深度方向的厚度构造尺寸(C₂)划分，并以其数值表示。

注1：门、窗框厚度构造尺寸以其与洞口墙体连接侧的型材截面外缘尺寸确定。

注2：门、窗四周框架的厚度构造尺寸不同时，以其中厚度构造尺寸最大的数值确定。

示例：门、窗框厚度构造尺寸为70mm时，其产品系列称为70系列。

## 4.1.5 规格

以门窗宽、高构造尺寸 $( B _ { 2 } \ldots A _ { 2 } )$ 的千、百、十位数字前后顺序排列的六位数字表示，无千位数字时以“0”表示。

示例1：门窗的 $B _ { 2 } \ldots A _ { 2 }$ 分别为1150mm和1450mm时，其规格代号为115145。

示例2：门窗的 $B _ { 2 } \ldots A _ { 2 }$ 分别为600 mm和950 mm时，其规格代号为060095。

## 4.2 标记

## 4.2.1 标记方法

门、窗的标记顺序为：产品名称、标准编号、用途代号、类型代号、系列、品种代号、产品名称代号(铝合金门LM；铝合金窗LC)、规格代号、主要性能符号及等级或指标值。

注1：外门窗可能标记的主要性能符号及等级或指标值：抗风压性能 $P _ { 3 }$ —水密性能 $\Delta P \cdot$ 气密性能 $q _ { 1 } / q _ { 2 }$ 一隔声性能 $\langle R _ { \mathrm { w } } + C _ { \mathrm { t r } } \rangle$ —保温性能K—隔热性能 $S H G C -$ -耐火完整性E。

注2：内门窗可能标记的主要性能符号及等级或指标值：气密性能 $q _ { 1 } / q _ { 2 }$ 一隔声性能 $\langle R _ { \mathrm { w } } { + } C \rangle$ —保温性能K。

![](images/382400ecb8bf41b1631d9791f35c5b33df4d30e58ad355c20cc5c75bf562e886.jpg)

## 4.2.2 标记示例

示例1：外窗、普通型、50系列、滑轴平开、铝合金窗，规格代号为115145，抗风压性能5级，水密性能3级，气密性能7级，其标记为：

$$
\begin{array} { r l } { \overbrace { \mathrm { H z ~ E } } ^ { \mathrm { f i r } } \overbrace { \mathrm { a } } \overbrace { \mathrm { a } } \overbrace { \mathrm { b } } \overbrace { \mathrm { b } } ^ { \mathrm { f i r } } } & { { } \mathrm { G B / T ~ 8 4 7 8 } \quad \mathrm { W P T 5 0 H Z P L C - 1 1 5 1 4 5 - } P _ { 3 } 5 / \Delta P 3 / q _ { 1 } 7 } \end{array}
$$

示例2：外门、保温型、70系列、平开、铝合金门，规格代号为085205，抗风压性能6级，水密性能5级，气密性能8级，保温性能K值2.5，其标记为：

$$
\begin{array} { r l } { \frac { \hbar \Omega } { \mathrm { \normalfont ~ E n } } \underset { { \mathrm { \normalfont ~ E n } } } { \iff } \underset { { \mathrm { \normalfont ~ C } } } { \widehat { \mathrm { T \normalfont ~ 1 } } } } & { { } \mathrm { \normalfont ~ G B / T \normalfont ~ 8 4 7 8 ~ } \mathrm { \normalfont ~ W B W 7 0 P L M - 0 . 8 5 2 0 5 - } P _ { 3 } 6 / \Delta P 5 / q _ { 1 } 8 / K 2 . 5 } \end{array}
$$

示例3：外窗、保温隔热型、80系列、内平开下悬、铝合金窗，规格代号为145145，抗风压性能5级，水密性能4级，气密性能7级，保温性能K值2.5，隔热性能SHGC值0.5，其标记为：

$$
\begin{array} { r l } { \frac { \hbar \Omega } { \mathrm { { E m } } \ \underset { \mathrm { { B E } } } { \iff } \underset { \mathrm { { B E } } } { \iff } } } & { \mathrm { { G B } } / \mathrm { { T } } \ 8 4 7 8 \quad \mathrm { { W B W G R B O P X L C - 1 } } 4 5 1 4 5 \mathrm { { - } } P _ { 3 } 5 / \Delta P 4 / q _ { 1 } 7 / K 2 . 5 / S H G C 0 . 5 }  \end{array}
$$

示例4：外窗、耐火型、60系列、平开、铝合金窗，规格代号为115115，抗风压性能4级，水密性能3级，气密性能6级，其标记为：

$$
\begin{array} { r l } { \frac { H 1 } { \mathrm { H }  } \underset { \mathrm { H } } { \iff } \frac { \rho } { 3 \mathrm { E } } \underset { \mathrm { H } } { \iff } } & { { } \mathrm { G B } / \mathrm { T } \ 8 4 7 8 \quad \mathrm { W N H 6 0 P L C - 1 1 5 1 1 5 - } P _ { 3 } 4 / \Delta P 3 / q _ { 1 } 6 } \end{array}
$$

示例5：内门、隔声型、125系列、提升推拉、铝合金门，规格代号为175205，隔声性能 $\langle R _ { \mathrm { \scriptsize ~ w } } + C \rangle 3$ 级，其标记为：

$$
\begin{array} { r l } { \underset { \mathbb { H } \times \mathbb { H } } { \mathbb { H } \times \mathbb { H } } \underset { \mathbb { H } \times \mathbb { H } } { \widehat { \rtimes } } \Gamma \mathcal { I } } & { { } \mathrm { G B } / \mathrm { T } \ 8 4 7 8 \quad \mathrm { N G S 1 } 2 5 \mathrm { S T L M - 1 } 7 5 2 0 5 \langle R _ { \mathrm { w } } + C \rangle 3 } \end{array}
$$

示例6：内窗、保温型、80系列、推拉、铝合金窗，规格代号175145，保温性能K值2.5，其标记为：

$$
\begin{array} { r l } { \mathbb { \widehat { H } } \sqcap \widehat { \mathbb { H } } \widehat { \mathbb { H } } \widehat { \mathbb { H } } \overline { { \mathbb { H } } } \quad } & { { } \mathrm { G B } / \mathrm { T } ~ 8 4 7 8 \quad \mathrm { \ N B W } 8 0 \mathrm { T L L C } \mathrm { - } 1 7 5 1 4 5 \mathrm { - } K 2 . 5 } \end{array}
$$

示例7：外门、保温耐火型、70系列平开铝合金门，规格代号为085205，抗风压性能6级，水密性能5级，气密性能8级，保温性能K值2.5，室外侧耐火完整性E为30min，其标记为：

$$
\begin{array} { r l } { \frac { \hbar \mathrm { H } } { \mathrm { H } \hbar } \underset { \boxtimes } { \widehat { \longrightarrow } } \underset { \overrightarrow { \mathbf { J } } } { \longrightarrow } } & { { } \mathrm { G B } / \mathrm { T } \ 8 4 7 8 \quad \mathrm { W B W N H 7 0 P L M - 0 } 8 5 2 0 5 - P _ { 3 } 6 / \Delta P 5 / q _ { 1 } 8 / K 2 . 5 / E 3 0 ( \mathrm { o } ) } \end{array}
$$

## 5 要求

## 5.1 材料与附件

## 5.1.1 一般要求

铝合金门窗所用材料与附件应符合国家现行有关标准的规定，常用材料与附件标准参见附录A。也可采用性能和质量不低于附录A标准要求的其他材料与附件。

## 5.1.2 铝合金型材

## 5.1.2.1 基材横截面尺寸及允许偏差

5.1.2.1.1 外门窗主要受力杆件所用主型材基材壁厚公称尺寸应经设计计算和试验确定。

5.1.2.1.2门、窗用主型材基材壁厚(附件功能槽口处的翅壁壁厚除外)公称尺寸除应满足5.1.2.1.1要求外，尚应符合下列规定：

a） 外门不应小于2.2mm，内门不应小于2.0 mm；

b） 外窗不应小于1.8mm，内窗不应小于1.4 mm。

5.1.2.1.3 有装配关系的门窗主型材基材壁厚公称尺寸允许偏差应采用GB/T5237.1规定的超高精级。

5.1.2.1.4 有装配关系的门窗主型材基材非壁厚尺寸允许偏差宜采用GB/T 5237.1规定的超高精级。

## 5.1.2.2 表面处理

5.1.2.2.1 铝合金型材应根据门、窗的不同使用环境选择符合GB/T 5237.2～GB/T5237.5规定的表面处理类型，型材表面处理层的适用范围和厚度要求还应符合表4的规定。

表4 铝合金型材装饰面表面处理层适用范围及厚度要求
<table><tr><td rowspan=1 colspan=2>表面处理层</td><td rowspan=1 colspan=1>阳极氧化</td><td rowspan=1 colspan=1>电泳涂漆</td><td rowspan=1 colspan=1>喷粉</td><td rowspan=1 colspan=1>喷漆</td></tr><tr><td rowspan=2 colspan=1>适用范围及厚度b要求</td><td rowspan=1 colspan=1>外门窗</td><td rowspan=1 colspan=1>阳极氧化+封孔阳极氧化+电解着色+封孔膜厚级别不低于 AA15局部膜厚≥12μm</td><td rowspan=1 colspan=1>有光或消光透明漆膜膜厚级别 A、B(阳极氧化膜局部膜厚≥9 µm)</td><td rowspan=1 colspan=1>光泽平面效果；砂纹、二次喷涂木纹立体效果；装饰面局部厚度≥50 μm</td><td rowspan=2 colspan=1>四涂层(高性能金属漆)装饰面局部膜厚≥55μm三涂层(一般金属漆)装饰面局部膜厚≥34μm二涂层(单色漆；珠光云母漆)装饰面局部膜厚≥25μm</td></tr><tr><td rowspan=1 colspan=1>内门窗</td><td rowspan=1 colspan=1>阳极氧化+封孔阳极氧化+电解着色+封孔阳极氧化+染色+封孔膜厚级别不低于 AA10局部膜厚≥8μm</td><td rowspan=1 colspan=1>有光或消光有色漆膜膜厚级别 S(阳极氧化膜局部膜厚≥6μm)</td><td rowspan=1 colspan=1>锤纹、皱纹、大理石纹、立体彩雕纹、热转印木纹、金属效果装饰面局部厚度≥40 µm</td></tr><tr><td rowspan=1 colspan=6>a适用于外门窗的表面处理层也可用于内门窗。b电泳、喷粉和喷漆型材某些装饰表面(如内角、凹槽等)的局部膜层厚度允许低于规定值，但不应出现露底现象。</td></tr></table>

5.1.2.2.2隐框窗中与硅酮结构密封胶黏结部位的型材应采用阳极氧化，其膜厚级别不应低于AA15。

## 5.1.3 玻璃

5.1.3.1 门窗玻璃应采用符合 GB11614规定的平板玻璃及其制品。钢化玻璃应符合JG/T 455 的规定。中空玻璃应符合GB/T11944的规定，且外门窗用中空玻璃气体层厚度不应小于9.0mm，单腔中空玻璃厚度允许偏差值宜采用±1.5mm。

5.1.3.2 门窗用内置遮阳中空玻璃制品应符合JG/T255的规定。外门窗用内置遮阳中空玻璃制品的中空腔内装有传动机构的间隔框应采用具有耐候性的非金属断热材料的复合型构造，并应采用三边框形式。

5.1.3.3门窗用保温型、隔热型、保温隔热型玻璃应符合JC/T2304的规定。

5.1.3.4 耐火型门窗用玻璃应符合 GB/T 31433 的规定，其耐火完整性不应小于30 min。

## 5.1.4 钢材

门窗所用钢材宜采用奥氏体不锈钢材料。采用其他黑色金属材料，应根据使用需要，采取热浸镀锌、锌电镀、黑色氧化、防锈涂料等防腐处理。

## 5.1.5 密封及弹性材料

5.1.5.1 门窗所用密封胶应具有与所接触的材料的相容性和与所需粘接基材的黏结性。

5.1.5.2门窗玻璃镶嵌、杆件连接密封和附件装配所用密封胶宜采用GB/T 14683 中规定的 Gw类产品；门窗与洞口安装所用密封胶应符合GB/T14683中F类的规定或JC/T881的规定；隐框窗中空玻璃二道密封胶应采用符合GB24266规定的硅酮结构密封胶，其玻璃与框架型材黏结用的硅酮结构密封胶应符合 GB16776 的规定。

5.1.5.3 耐火型门窗用密封胶应采用符合GB/T24267规定的阻燃密封胶，且其耐火性能应达到GB23864规定的耐火完整性不小于1.0h，并应符合5.1.5.1要求。

5.1.5.4 应根据门窗的使用环境和功能要求选择单一材质或复合材质密封胶条(参见附录B)，并应考虑密封胶条与其接触部位材料的相容性和污染性。

5.1.5.5耐火型门窗用密封胶条应根据其使用部位需要选择阻燃密封胶条，并在适当部位选用遇火膨胀密封胶条。采用自粘胶带固定安装的遇火膨胀密封胶条，不应含容易导致胶条脱落的塑化剂。

5.1.5.6 玻璃支承块、定位块等弹性材料应符合JGJ113玻璃安装材料的有关规定；耐火型门窗玻璃支承块、定位块等弹性材料应采用阻燃材料。

## 5.1.6 五金配件

门窗框扇连接、锁固用功能性五金配件应满足整樘门窗承载能力的要求，其反复启闭性能应满足门窗反复启闭耐久性要求。

## 5.1.7 紧固件

门窗组装机械联接应采用不锈钢紧固件。不应使用铝及铝合金抽芯铆钉做门窗受力联接用紧固件。

## 5.2 外观及表面质量

5.2.1产品表面应洁净、无污迹。框扇铝合金型材、玻璃表面应无明显的色差、凹凸不平、划伤、擦伤、碰伤等缺陷。

5.2.2镶嵌密封胶缝应连续、平滑，不应有气泡等缺陷；封堵密封胶缝应密实、平整。密封胶缝处的铝合金型材装饰面及玻璃表面不应有外溢胶粘剂。

5.2.3密封胶条应平整连续，转角处应镶嵌紧密不应有松脱凸起，接头处不应有收缩缺口。

5.2.4框扇铝合金型材在一个玻璃分格内的允许轻微表面擦伤、划伤应符合表5的规定。在许可范围内的型材喷粉、喷漆表面擦伤和划伤，可采用相应的方法进行修饰，修饰后应与原涂层颜色基本一致。

表5门窗框扇铝合金型材允许轻微的表面擦伤、划伤要求
<table><tr><td rowspan=1 colspan=1>项目</td><td rowspan=1 colspan=1>室外侧要求</td><td rowspan=1 colspan=1>室内侧要求</td></tr><tr><td rowspan=1 colspan=1>擦伤、划伤深度</td><td rowspan=1 colspan=2>不大于表面处理层厚度</td></tr><tr><td rowspan=1 colspan=1>擦伤总面积/mm²</td><td rowspan=1 colspan=1>≤500</td><td rowspan=1 colspan=1>≤300</td></tr><tr><td rowspan=1 colspan=1>划伤总长度/mm</td><td rowspan=1 colspan=1>≤150</td><td rowspan=1 colspan=1>≤100</td></tr><tr><td rowspan=1 colspan=1>擦伤和划伤处数</td><td rowspan=1 colspan=1>≤4</td><td rowspan=1 colspan=1>≤3</td></tr></table>

## 5.3 尺寸

## 5.3.1 规格

## 5.3.1.1 规格系列

门窗洞口宽、高标志尺寸应符合GB/T5824规定的建筑门窗洞口尺寸系列的指定规格。

门窗宽、高构造尺寸应根据门窗洞口宽、高标志尺寸(或构造尺寸），按照实际应用的门窗洞口装饰面层厚度、附框和安装缝隙尺寸确定。

## 5.3.1.2 单樘门窗

单樘门、窗的宽、高尺寸规格，应采用GB/T5824规定的基本门、窗规格，并优先采用GB/T30591规定的常用标准规格门、窗尺寸。

## 5.3.1.3 组合门窗

由两樘或两樘以上的单樘门、窗采用拼樘框连接组合的门窗(如带形窗、条形窗、连窗门等)，其宽、高构造尺寸也应与GB/T5824规定的洞口宽、高标志尺寸相协调。

## 5.3.2 门窗及装配尺寸

## 5.3.2.1 门窗及框扇装配尺寸偏差

门窗尺寸及形状允许偏差和框扇组装尺寸偏差应符合表6的规定。

表6 门窗及框扇装配尺寸偏差  
单位为毫米
<table><tr><td colspan="1" rowspan="2">项目</td><td colspan="1" rowspan="2">尺寸范围</td><td colspan="2" rowspan="1">允许偏差</td></tr><tr><td colspan="2" rowspan="1">窗</td></tr><tr><td colspan="1" rowspan="3">门窗宽度、高度构造尺寸</td><td colspan="1" rowspan="1">≤2000</td><td colspan="2" rowspan="1">±1.5</td></tr><tr><td colspan="1" rowspan="1">&gt;2 000~3 500</td><td colspan="2" rowspan="1">±2.0</td></tr><tr><td colspan="1" rowspan="1">&gt;3 500</td><td colspan="2" rowspan="1">±2.5</td></tr><tr><td colspan="1" rowspan="3">门窗宽度、高度构造尺寸对边尺寸差</td><td colspan="1" rowspan="1">≤2 000</td><td colspan="2" rowspan="1">≤2.0</td></tr><tr><td colspan="1" rowspan="1">&gt;2 000~3 500</td><td colspan="2" rowspan="1">≤2.5</td></tr><tr><td colspan="1" rowspan="1">&gt;3 500</td><td colspan="2" rowspan="1">≤3.0</td></tr><tr><td colspan="1" rowspan="2">对角线尺寸差</td><td colspan="1" rowspan="1">≤2 500</td><td colspan="2" rowspan="1">2.5</td></tr><tr><td colspan="1" rowspan="1">&gt;2 500</td><td colspan="2" rowspan="1">3.5</td></tr><tr><td colspan="1" rowspan="1">门窗框与扇搭接宽度</td><td colspan="1" rowspan="1">一</td><td colspan="1" rowspan="1">±2.0</td><td colspan="1" rowspan="1">±1.0</td></tr><tr><td colspan="1" rowspan="2">框、扇杆件接缝高低差</td><td colspan="1" rowspan="1">相同截面型材</td><td colspan="2" rowspan="1">≤0.3</td></tr><tr><td colspan="1" rowspan="1">不同截面型材</td><td colspan="2" rowspan="1">≤0.5</td></tr><tr><td colspan="1" rowspan="1">框、扇杆件装配间隙</td><td colspan="1" rowspan="1"></td><td colspan="2" rowspan="1">≤0.3</td></tr></table>

## 5.3.2.2 玻璃镶嵌装配尺寸

门窗框、扇玻璃镶嵌装配尺寸应符合JGJ113规定的玻璃最小装配尺寸要求。多腔中空玻璃镶嵌装配尺寸应符合设计要求。

采用结构装配玻璃的隐框窗，玻璃与铝型材杆件之间的硅酮结构密封胶和中空玻璃之间的二道密封硅酮结构密封胶，其黏结宽度、厚度应按JGJ102规定的硅酮结构密封胶设计要求计算确定，且黏结宽度不应小于7mm、黏结厚度不应小于6mm。

## 5.4 装配质量

5.4.1门窗框、扇杆件连接牢固，装配间隙应进行有效的密封。

5.4.2门窗附件安装牢固，开启扇五金配件操控灵活，门窗启闭无卡滞。

5.4.3紧固件就位平正，并按设计要求进行密封处理。

5.4.4门窗开启锁固五金配件安装位置正确，锁闭状态应符合设计要求。

## 5.5 构造

5.5.1门窗框扇杆件间的连接构造应牢固可靠，人接触的部位应平整，外露的孔洞及边缘尖角宜进行封堵包饰。

5.5.2应根据门窗的功能和设计使用要求设置童锁、防坠落、防夹手、防雷等安全性装置。

5.5.3宜根据门窗的功能和设计使用要求设置微通风、防蚊纱、披水板等功能性装置。

5.5.4门窗附件、五金配件的安装连接构造应具有更换和维修的便利性。

5.5.5门窗下框不宜开设贯通型安装孔。开设贯通型安装孔的门窗下框应采取有效的防水密封构造。

5.5.6隐框构造的玻璃下端应设置不少于两个铝合金或不锈钢托条，托条和玻璃面板支承构件之间应可靠连接，托条与玻璃之间应设置柔性垫片。托条截面应通过计算确定，并应能承受该分格玻璃的重力荷载设计值。中空玻璃的托条应能托至外片玻璃。

5.5.7 不同金属材料接触面应采取防止双金属腐蚀的措施。

## 5.6 性能

## 5.6.1 抗风压性能

5.6.1.1 外门窗的抗风压性能分级应符合GB/T31433的规定。在性能分级指标值 $P _ { 3 }$ 作用下，主要受力杆件面法线挠度应符合表7的规定，目不应出现使用功能障碍；在 $1 . 5 P _ { 3 }$ 风压作用下不应出现危及人身安全的损坏。

表7 门窗主要受力杆件面法线挠度允许值  
单位为毫米
<table><tr><td rowspan=1 colspan=1>支承玻璃种类</td><td rowspan=1 colspan=1>单层玻璃、夹层玻璃</td><td rowspan=1 colspan=1>中空玻璃</td></tr><tr><td rowspan=1 colspan=1>相对挠度值</td><td rowspan=1 colspan=1> $L / 1 0 0$ </td><td rowspan=1 colspan=1>L/150</td></tr><tr><td rowspan=1 colspan=1>挠度最大值</td><td rowspan=1 colspan=2>20</td></tr><tr><td rowspan=1 colspan=3>注：L为主要受力杆件的支承跨距。</td></tr></table>

5.6.1.2 在抗风压性能分级指标值 $P _ { 3 }$ 作用下，玻璃面板的挠度允许值为其短边边长的 $1 / 6 0 { \ : } ;$ 在 $1 . 5 P _ { \mathrm { { z } } }$ 风压作用下，玻璃面板不应发生破坏。

## 5.6.2 水密性能

外门窗的水密性能分级应符合GB/T31433的规定。在性能分级指标值 $\Delta P$ 作用下，不应发生渗漏现象。外门的水密性能值 $\Delta P$ 不应小于150Pa，外窗的水密性能值 $\Delta P$ 不应小于 250 Pa。

地弹簧平开门和其他无下框的门不作水密性能要求。

## 5.6.3 气密性能

门窗的气密性能分级及指标绝对值应符合GB/T31433的规定。具有气密性能要求的外门，其单位开启缝长空气渗透量 $q _ { 1 }$ 不应大于 $2 . 5 \ \mathrm { m ^ { 3 } / ( m \cdot h ) }$ ，单位面积空气渗透量 $q _ { 2 }$ 不应大于 $7 . 5 ~ \mathrm { m ^ { 3 } / ( m ^ { 2 } \cdot h ) }$ ;具有气密性能要求的外窗，其单位开启缝长空气渗透量 $q _ { 1 }$ 不应大于 $1 . 5 \ \mathrm { m ^ { 3 } / ( m \cdot h ) }$ ，单位面积空气渗透量$q _ { 2 }$ 不应大于 $4 . 5 \ \mathrm { m ^ { 3 } / ( m ^ { 2 } \cdot h ) }$ 。地弹簧平开门和其他无下框的门不作气密性能要求。

注：门窗的气密性能指标即单位开启缝长或单位面积空气渗透量分为正压和负压下测量的正值和负值。

## 5.6.4 空气声隔声性能

门窗的空气声隔声性能分级应符合GB/T31433的规定，外门窗以“计权隔声量和交通噪声频谱修正量之和 $( R _ { \mathrm { w } } + C _ { \mathrm { t r } } ) ^ { \sharp }$ 作为分级指标；内门窗以“计权隔声量和粉红噪声频谱修正量之和 $( R _ { \mathrm { { w } } } + C ) ^ { \mathfrak { w } }$ 作为分级指标。隔声型门窗的隔声性能值不应小于35dB。

## 5.6.5 保温性能

门窗的保温性能分级应符合GB/T31433的规定。保温型门窗的传热系数K应小于2.5 $\mathrm { W / / m ^ { 2 } \cdot K } )$ o

## 5.6.6 隔热性能

门窗隔热性能指标太阳得热系数SHGC分级应符合表8的规定。隔热型门窗的太阳得热系数SHGC 不应大于 0.44。

表8 门窗隔热性能分级
<table><tr><td rowspan=1 colspan=1>分级</td><td rowspan=1 colspan=1>1</td><td rowspan=1 colspan=1>2</td><td rowspan=1 colspan=1>3</td><td rowspan=1 colspan=1>4</td><td rowspan=1 colspan=1>5</td><td rowspan=1 colspan=1>6</td></tr><tr><td rowspan=1 colspan=1>分级指标值SHGC</td><td rowspan=1 colspan=1>0.7≥SHGC $> 0 . 6$ </td><td rowspan=1 colspan=1>0.6≥SHGC&gt; 0.5</td><td rowspan=1 colspan=1>0.5≥SHGC&gt;0.4</td><td rowspan=1 colspan=1>0.4≥SHGC&gt;0.3</td><td rowspan=1 colspan=1>0.3≥SHGC&gt;0.2</td><td rowspan=1 colspan=1>SHGC≤0.2</td></tr></table>

## 5.6.7 耐火完整性

门窗的耐火完整性分级应符合GB/T38252的规定。耐火型门窗要求室外侧耐火时，耐火完整性不应低于E30(o)；耐火型门窗要求室内侧耐火时，耐火完整性不应低于E30(i)。

## 5.6.8 采光性能

5.6.8.1 外窗采光性能指标及分级应符合GB/T11976的规定。有天然采光要求的外窗，其透光折减系数T，不应小于0.45；具有辨色要求的门窗，其颜色透射指数R。不应小于60。

5.6.8.2同时有隔热性能要求的外窗，尚应综合考虑太阳得热系数的要求。

## 5.6.9 防沙尘性能

5.6.9.1 外门窗防沙性能以一定压差和时间内通过单位开启缝长进入室内沙的质量M为分级指标；防尘性能以一定压差和时间内通过单位面积进入室内可吸入颗粒物透过量C为分级指标。门窗防沙、防尘性能分级应符合GB/T 31433的规定。

5.6.9.2具有防沙性能要求的外门窗，其防沙性能指标M不应大于 $6 . 0 ~ \mathrm { g / m }$ 具有防尘性能要求的外门窗，其防尘性能指标C不应大于 $6 0 . 0 ~ \mathrm { m g / m ^ { 2 } }$ 。门窗防沙尘性能指标具体要求应根据其应用所在地区的沙、尘天气情况和使用要求，参照GB/T31433—2013附录A确定。

## 5.6.10 抗风携碎物冲击性能

外门窗抗风携碎物冲击性能以发射物的质量m和速度v为指标，其分级应符合GB/T31433的规定。具有抗风携碎物冲击性能要求的外门窗，应按GB/T29738—2013附录B的规定，根据其应用所在地基本风速、建筑物防护级别和安装高度确定相应的冲击级别及指标。

## 5.6.11 力学性能

## 5.6.11.1 性能项目

门窗力学性能为活动扇在机械力作用下保持正常使用功能的能力，应根据门、窗的开启形式和使用特点确定其力学性能要求。门、窗的力学性能要求项目应分别符合表9、表10的规定。

## 5.6.11.2 启闭力

门窗启闭力以活动扇操作力和锁闭装置操作力为性能指标，其分级应符合GB/T31433的规定。

门、窗在其分级指标值启、闭力作用下，应能灵活开启和关闭。

表9 门的力学性能项目
<table><tr><td rowspan=2 colspan=1>项目</td><td rowspan=1 colspan=2>平开旋转类</td><td rowspan=1 colspan=3>推拉平移类</td><td rowspan=1 colspan=2>折叠类</td></tr><tr><td rowspan=1 colspan=1>平开(合页)</td><td rowspan=1 colspan=1>平开(地弹簧)</td><td rowspan=1 colspan=1>推拉</td><td rowspan=1 colspan=1>提升推拉</td><td rowspan=1 colspan=1>推拉下悬</td><td rowspan=1 colspan=1>折叠平开</td><td rowspan=1 colspan=1>折叠推拉</td></tr><tr><td rowspan=1 colspan=1>启闭力</td><td rowspan=1 colspan=1> $\surd$ </td><td rowspan=1 colspan=1> $\surd$ </td><td rowspan=1 colspan=1> $\surd$ </td><td rowspan=1 colspan=1> $\surd$ </td><td rowspan=1 colspan=1> $\surd$ </td><td rowspan=1 colspan=1> $\surd$ </td><td rowspan=1 colspan=1> $\surd$ </td></tr><tr><td rowspan=1 colspan=1>耐软重物撞击性能</td><td rowspan=1 colspan=1> $\surd$ </td><td rowspan=1 colspan=1> $\surd$ </td><td rowspan=1 colspan=1> $\surd$ </td><td rowspan=1 colspan=1> $\surd$ </td><td rowspan=1 colspan=1> $\surd$ </td><td rowspan=1 colspan=1> $\surd$ </td><td rowspan=1 colspan=1> $\surd$ </td></tr><tr><td rowspan=1 colspan=1>耐垂直荷载性能</td><td rowspan=1 colspan=1> $\surd$ </td><td rowspan=1 colspan=1> $\surd$ </td><td rowspan=1 colspan=1>一</td><td rowspan=1 colspan=1>二</td><td rowspan=1 colspan=1>一</td><td rowspan=1 colspan=1> $\surd$ </td><td rowspan=1 colspan=1>一</td></tr><tr><td rowspan=1 colspan=1>抗静扭曲性能</td><td rowspan=1 colspan=1> $\surd$ </td><td rowspan=1 colspan=1> $\surd$ </td><td rowspan=1 colspan=1>一</td><td rowspan=1 colspan=1>一</td><td rowspan=1 colspan=1>一</td><td rowspan=1 colspan=1> $\surd$ </td><td rowspan=1 colspan=1>一</td></tr><tr><td rowspan=1 colspan=1>抗扭曲变形性能</td><td rowspan=1 colspan=1>一</td><td rowspan=1 colspan=1>—</td><td rowspan=1 colspan=1> $\surd$ </td><td rowspan=1 colspan=1> $\surd$ </td><td rowspan=1 colspan=1> $\surd$ </td><td rowspan=1 colspan=1>—</td><td rowspan=1 colspan=1></td></tr><tr><td rowspan=1 colspan=1>抗对角线变形性能</td><td rowspan=1 colspan=1>一</td><td rowspan=1 colspan=1>一</td><td rowspan=1 colspan=1> $\surd$ </td><td rowspan=1 colspan=1> $\surd$ </td><td rowspan=1 colspan=1> $\surd$ </td><td rowspan=1 colspan=1>—</td><td rowspan=1 colspan=1>—</td></tr><tr><td rowspan=1 colspan=1>抗大力关闭性能</td><td rowspan=1 colspan=1> $\surd$ </td><td rowspan=1 colspan=1>一</td><td rowspan=1 colspan=1></td><td rowspan=1 colspan=1>一</td><td rowspan=1 colspan=1>一</td><td rowspan=1 colspan=1>一</td><td rowspan=1 colspan=1>一</td></tr><tr><td rowspan=1 colspan=8>注：“√”表示要求；“—”表示不要求。</td></tr></table>

表 10 窗的力学性能项目
<table><tr><td rowspan=2 colspan=1>项目</td><td rowspan=1 colspan=8>平开旋转类</td><td rowspan=1 colspan=4>推拉平移类</td><td rowspan=1 colspan=1>折叠类</td></tr><tr><td rowspan=1 colspan=1>内平开(合页)</td><td rowspan=1 colspan=1>滑轴平开</td><td rowspan=1 colspan=1>外开上悬</td><td rowspan=1 colspan=1>内开下悬</td><td rowspan=1 colspan=1>滑轴上悬</td><td rowspan=1 colspan=1>中悬</td><td rowspan=1 colspan=1>内平开下悬</td><td rowspan=1 colspan=1>立转</td><td rowspan=1 colspan=1>推拉</td><td rowspan=1 colspan=1>提升推拉</td><td rowspan=1 colspan=1>提拉</td><td rowspan=1 colspan=1>推拉下悬</td><td rowspan=1 colspan=1>折叠推拉</td></tr><tr><td rowspan=1 colspan=1>启闭力</td><td rowspan=1 colspan=1>√</td><td rowspan=1 colspan=1>√</td><td rowspan=1 colspan=1>√</td><td rowspan=1 colspan=1>√</td><td rowspan=1 colspan=1>√</td><td rowspan=1 colspan=1>√</td><td rowspan=1 colspan=1>√</td><td rowspan=1 colspan=1>√</td><td rowspan=1 colspan=1>√</td><td rowspan=1 colspan=1>√</td><td rowspan=1 colspan=1>√</td><td rowspan=1 colspan=1>√</td><td rowspan=1 colspan=1>√</td></tr><tr><td rowspan=1 colspan=1>耐垂直荷载性能</td><td rowspan=1 colspan=1>√</td><td rowspan=1 colspan=1>√</td><td rowspan=1 colspan=1>一</td><td rowspan=1 colspan=1>一</td><td rowspan=1 colspan=1>一</td><td rowspan=1 colspan=1>一</td><td rowspan=1 colspan=1>√</td><td rowspan=1 colspan=1>√</td><td rowspan=1 colspan=1>一</td><td rowspan=1 colspan=1>一</td><td rowspan=1 colspan=1>一</td><td rowspan=1 colspan=1>1</td><td rowspan=1 colspan=1></td></tr><tr><td rowspan=1 colspan=1>抗扭曲变形性能</td><td rowspan=1 colspan=1>一</td><td rowspan=1 colspan=1>一</td><td rowspan=1 colspan=1>一</td><td rowspan=1 colspan=1>一</td><td rowspan=1 colspan=1>一</td><td rowspan=1 colspan=1>一</td><td rowspan=1 colspan=1>一</td><td rowspan=1 colspan=1>一</td><td rowspan=1 colspan=1>√</td><td rowspan=1 colspan=1>√</td><td rowspan=1 colspan=1>√</td><td rowspan=1 colspan=1></td><td rowspan=1 colspan=1></td></tr><tr><td rowspan=1 colspan=1>抗对角线变形性能</td><td rowspan=1 colspan=1></td><td rowspan=1 colspan=1>一</td><td rowspan=1 colspan=1>一</td><td rowspan=1 colspan=1></td><td rowspan=1 colspan=1>一</td><td rowspan=1 colspan=1>一</td><td rowspan=1 colspan=1></td><td rowspan=1 colspan=1>一</td><td rowspan=1 colspan=1>√</td><td rowspan=1 colspan=1>√</td><td rowspan=1 colspan=1>√</td><td rowspan=1 colspan=1></td><td rowspan=1 colspan=1></td></tr><tr><td rowspan=1 colspan=1>抗大力关闭性能</td><td rowspan=1 colspan=1>√</td><td rowspan=1 colspan=1>一</td><td rowspan=1 colspan=1>√</td><td rowspan=1 colspan=1>√</td><td rowspan=1 colspan=1>一</td><td rowspan=1 colspan=1>√</td><td rowspan=1 colspan=1>√</td><td rowspan=1 colspan=1></td><td rowspan=1 colspan=1></td><td rowspan=1 colspan=1></td><td rowspan=1 colspan=1></td><td rowspan=1 colspan=1></td><td rowspan=1 colspan=1></td></tr><tr><td rowspan=1 colspan=1>开启限位抗冲击性能</td><td rowspan=1 colspan=1>√</td><td rowspan=1 colspan=1>√</td><td rowspan=1 colspan=1>√</td><td rowspan=1 colspan=1>√</td><td rowspan=1 colspan=1>√</td><td rowspan=1 colspan=1>√</td><td rowspan=1 colspan=1>√</td><td rowspan=1 colspan=1>一</td><td rowspan=1 colspan=1>一</td><td rowspan=1 colspan=1>一</td><td rowspan=1 colspan=1>一</td><td rowspan=1 colspan=1></td><td rowspan=1 colspan=1></td></tr><tr><td rowspan=1 colspan=1>撑挡定位耐静荷载性能</td><td rowspan=1 colspan=1>√</td><td rowspan=1 colspan=1></td><td rowspan=1 colspan=1>√</td><td rowspan=1 colspan=1>一</td><td rowspan=1 colspan=1>一</td><td rowspan=1 colspan=1>一</td><td rowspan=1 colspan=1></td><td rowspan=1 colspan=1></td><td rowspan=1 colspan=1></td><td rowspan=1 colspan=1></td><td rowspan=1 colspan=1></td><td rowspan=1 colspan=1></td><td rowspan=1 colspan=1></td></tr><tr><td rowspan=1 colspan=14>注：“√”表示要求；“—”表示不要求。</td></tr></table>

## 5.6.11.3 耐软重物撞击性能(门)

门耐软重物撞击性能以门扇所能承受的软重物体最大下落高度为性能指标。其分级应符合GB/T31433的规定。门扇薄弱部位在性能分级指标值高度下落的砂袋撞击后，门应保持正常启闭功能，玻璃(或其他面板)不应脱落，除钢化玻璃外，不应有玻璃破坏。

## 5.6.11.4耐垂直荷载性能(竖轴平开旋转类门、窗和折叠平开门)

门窗耐垂直荷载性能以开启扇自由端所能承受的最大垂直荷载作为性能指标，其分级应符合GB/T31433的规定。在分级指标值作用下，门窗扇自由端残余下垂量不应大于3mm，且保持正常启闭功能。

## 5.6.11.5抗静扭曲性能(竖轴平开旋转类门、折叠平开门)

抗静扭曲性能以开启扇所能承受的垂直其平面的最大水平静态试验荷载作为性能指标，其分级应符合GB/T31433的规定。在分级指标值作用下，门扇自由端残余变形量不应大于5mm，且保持正常启闭功能。

## 5.6.11.6 抗扭曲变形性能(推拉平移类门窗)

推拉门窗活动扇开启部位在启、闭方向上承受200N作用力后，其镶嵌位置残余变形量不应大于1mm，且保持正常启闭功能。

无外凸执手的推拉门窗不作此性能要求。

注：推拉门窗扭曲变形是活动扇顶部和底部同时受阻时强行推拉外凸执手的启、闭力产生的局部镶嵌残余变形。

## 5.6.11.7 抗对角线变形性能(推拉平移类门窗)

推拉门窗(左右推拉窗、提拉窗)活动扇在其一端角部卡阻情况下，其开启部位在启、闭方向上承受200N作用力后，扇对角线残余变形量不应大于5mm，且保持正常启闭功能。

## 5.6.11.8抗大力关闭性能(平开门、平开旋转类外窗〈滑轴类除外>)

平开旋转类外门窗活动扇开启45°±5°时，其开启部位在75Pa乘以活动扇面积的荷载作用力下猛

力关闭，重复10次，门窗不应发生影响正常使用的变形、故障和损坏。

## 5.6.11.9 开启限位抗冲击性能(平开旋转类外窗)

平开旋转类外窗活动扇在开启部位通过10kg重物的自由落体惯性力进行开启限位冲击试验3次后，限位装置不应发生破坏，框扇连接功能正常。

## 5.6.11.10撑挡定位耐静荷载性能(内平开窗、外开上悬窗)

窗在撑挡定位开启状态下，在活动扇开启部位垂直扇平面向关闭和开启方向分别施加荷载，摩擦式撑挡为40N作用力、锁定式撑挡为200N作用力（采用锁定式伸缩撑定位的外开上悬窗，开启方向加载应在最大可开启位置），撑挡及其与框、扇连接部位不应发生破坏，定位功能正常。

## 5.6.12 反复启闭耐久性

门窗反复启闭耐久性以不发生影响正常启闭使用的变形、故障和损坏的反复启闭次数为性能指标，其分级应符合表11的规定。

门窗框扇连接铰链配件(滑轮、滑撑、合页等)应满足整樘门窗反复启闭耐久性各分级试验次数要求，试验中不得更换；门、窗的反复启闭试验时如不包括锁固及限位等装置，则该类装置的反复启闭次数应满足其产品标准的相关要求和整樘门窗反复启闭使用要求。

复合开启形式(如折叠平开、折叠推拉、提升推拉等)的门、窗，其反复启闭次数由供需双方商定。

表11 门窗反复启闭耐久性分级表  
单位为万次
<table><tr><td rowspan=2 colspan=2>开启类别</td><td rowspan=1 colspan=3>分级</td><td rowspan=2 colspan=1>反复启闭试验时锁固及限位装置配置要求</td></tr><tr><td rowspan=1 colspan=1>1</td><td rowspan=1 colspan=1>2</td><td rowspan=1 colspan=1>3</td></tr><tr><td rowspan=2 colspan=1>推拉平移类平开旋转类</td><td rowspan=1 colspan=1>门</td><td rowspan=1 colspan=1>10</td><td rowspan=1 colspan=1>20</td><td rowspan=1 colspan=1></td><td rowspan=1 colspan=1>可不包括锁闭、插销等装置的反复启闭</td></tr><tr><td rowspan=1 colspan=1>窗</td><td rowspan=1 colspan=1>1</td><td rowspan=1 colspan=1>2</td><td rowspan=1 colspan=1>3</td><td rowspan=1 colspan=1>内平开窗、内开下悬窗可不包括撑挡、插销等装置的反复启闭</td></tr><tr><td rowspan=1 colspan=2>内平开下悬窗</td><td rowspan=1 colspan=3>1.5万次内平开下悬启闭加1万次90°平开启闭</td><td rowspan=1 colspan=1>90°平开启闭试验不包括撑挡的反复启闭</td></tr><tr><td rowspan=1 colspan=2>地弹簧门</td><td rowspan=1 colspan=1>20（单向）10（双向）</td><td rowspan=1 colspan=1>50（单向）25（双向）</td><td rowspan=1 colspan=1>100（单向）50（双向）</td><td rowspan=1 colspan=1>可不包括锁闭、插销等装置的反复启闭</td></tr><tr><td rowspan=1 colspan=6>注1：门窗锁固装置包括门窗锁闭器、童锁等锁闭装置和门窗插销等固定装置。注2：门窗限位装置包括门窗的撑挡、微通风定位器等装置。注3：地弹簧门属于手动操作启闭的平开旋转类门，其反复启闭耐久性分级按其启闭特性单独列出。</td></tr></table>

## 6 试验方法

## 6.1 材料与附件

## 6.1.1 质量验证

铝合金门窗所用材料及附件进厂时，检查产品合格证或质量保证书等随行技术文件，或通过必要的测量、试验，验证其所标示的性能和质量指标值与附录A所示相应标准(或合同要求)的符合性。

## 6.1.2 铝合金型材

## 6.1.2.1 基材横截面及尺寸偏差

基材壁厚采用分辨力为0.5μm的膜厚检测仪和分辨力不低于0.02mm的量具测量表面处理层膜厚和型材总壁厚，型材同一类型部位测点不应少于5点。基材的实测壁厚为型材总壁厚与表面处理层厚度之差，精确到0.01mm，取平均值。

基材非壁厚尺寸偏差检验按GB/T5237.1的规定执行。

## 6.1.2.2 表面处理层厚度

采用分辨力为0.5μm的膜厚检测仪在型材的同一类型部位测量，测点不应少于5点，取平均值。

## 6.1.3 玻璃

玻璃的品种、性能及质量按6.1.1的规定进行验证。

## 6.1.4 钢材

钢材表面热浸镀锌、锌电镀及防锈涂料处理层厚度检验按GB/T4956的规定进行；钢铁黑色氧化膜质量检验按GB/T 15519规定进行。

## 6.1.5 密封及弹性材料

密封材料与所接触材料的相容性、黏结性、污染性，以及玻璃支承、定位弹性材料的性能质量，按使用要求和6.1.1的规定进行验证。

## 6.1.6 五金配件与紧固件

五金配件承载能力及反复启闭性能和紧固件的材质与力学性能，按6.1.1的规定进行验证。

## 6.2 外观与表面质量

按GB/T12967.6—2008第8章规定的观察条件，采用钢直尺及目视观察法检验。

## 6.3 尺寸

采用钢卷尺、钢直尺、游标卡尺、深度尺、塞尺检验。

## 6.4 装配质量

采用目视观察和手试方法检查。

## 6.5 构造

采用目视观察和手试方法检查。

## 6.6 性能

## 6.6.1抗风压性能、水密性能、气密性能

同一试件以气密性能、水密性能、抗风压性能的顺序按GB/T7106的规定进行试验。

## 6.6.2 空气声隔声性能

按 GB/T 8485 的规定进行试验。

## 6.6.3 保温性能

按GB/T8484的规定进行传热系数试验；或按JGJ/T151规定，在冬季标准计算条件下计算门窗传热系数。仲裁试验方法为GB/T8484规定的实测方法。

## 6.6.4 隔热性能

太阳得热系数按JG/T440规定的光学性能法试验；或按JG/T440规定的人工光源法进行检测。仲裁试验方法为光学性能法。

## 6.6.5 耐火完整性

按 GB/T 38252 的规定进行试验。

## 6.6.6 采光性能(外窗)

外窗采光性能按GB/T11976的规定进行试验。

## 6.6.7 防沙尘性能

防沙尘性能按 GB/T 29737的规定进行试验。

## 6.6.8 抗风携碎物冲击性能

外门窗抗风携碎物冲击性能按GB/T29738—2013的规定进行试验。

## 6.6.9 力学性能

## 6.6.9.1 启闭力

门的启闭力按GB/T 29555的规定进行试验；窗的启闭力按GB/T 29048的规定进行试验。

## 6.6.9.2 耐软重物撞击性能

门耐软重物撞击性能按GB/T14155的规定进行试验，除双向开启的平开旋转类门按一侧方向撞击外，其他开启形式的门应按室内、外两侧方向撞击，并按下列规定确定门扇薄弱部位：

a） 撞击点高度为门扇高度1/2处，且不大于1200mm；

b） 单扇门水平撞击点为门扇宽度1/2处；

c）双(多)扇门水平撞击点除单个门扇宽度1/2处外，还应增加不同邻接构造形式的门边梃处；

d）有中横梃的门扇除上述撞击点外，还应增加中横梃的中点。

## 6.6.9.3 耐垂直荷载性能

门窗耐垂直荷载性能按GB/T29049的规定进行试验。

## 6.6.9.4 抗静扭曲性能

门抗静扭曲性能按GB/T 29530的规定进行试验。

## 6.6.9.5 抗扭曲变形性能

推拉平移类门窗抗扭曲变形性能按GB/T9158的规定进行试验。

## 6.6.9.6 抗对角线变形性能

推拉平移类门窗抗对角线变形性能按GB/T9158的规定进行试验。

## 6.6.9.7 抗大力关闭性能

平开旋转类外门窗抗大力关闭性能按GB/T9158的规定进行试验。

## 6.6.9.8 开启限位抗冲击性能

平开旋转类外窗开启限位抗冲击性能按GB/T9158的规定进行试验。

## 6.6.9.9撑挡定位耐静荷载性能

内平开窗、外开上悬窗撑挡定位耐静荷载性能试验按GB/T9158规定的方法进行试验，采用摩擦式撑挡的窗施加荷载为40N，采用锁定式撑挡的窗施加荷载为200N。

## 6.6.10 反复启闭耐久性

门窗反复启闭耐久性按GB/T29739的规定进行试验。

## 6.7 试验次序

采用同一组试件进行二项及以上项目试验时，应按照前一项试验结果不影响后一项试验结果的原则(如先无损试验、后破坏性试验等)确定试验先后次序和试件的统筹使用。

当建筑门窗同时具备保温型和耐火型要求时，应在同一樘试件上按保温性能和耐火完整性的顺序进行性能测试。

## 7 检验规则

## 7.1 检验类别与项目

7.1.1 产品检验分为出厂检验和型式检验。检验项目见表12。

表 12 产品检验项目
