Repository: Mrzqd/zxgj

# 装修知识库

本目录存放应用内置的装修知识库文件。文件内容为项目归纳整理的注意事项和验收清单，用于本地检索和用户下载。

这些资料不是法律意见，也不是对国家/行业标准原文的复制。涉及结构安全、燃气、消防、防水争议、合同纠纷等高风险事项时，应以当地法规、物业要求、设计师/监理/专业机构意见为准。

## 目录说明

- `documents/`：应用启动和 RAG 检索读取的 Markdown 知识库。
- `standards-manifest.json`：国家标准原文导入清单，维护标准标题、官方审查 URL、本地文件路径和输出 Markdown 文件名。
- `raw/`：原始 PDF/Word 标准文件存放目录。该目录用于本地导入，建议不要提交大文件或受版权限制的原文。

## 标准清单范围

`standards-manifest.json` 按装修问答优先级维护标准索引，当前覆盖施工验收、水电、防水、通风空调、消防电气、室内环境、材料环保、施工噪声和建筑垃圾等方向。

- `priority=1`：高频装修问答优先导入，例如住宅装饰装修、装饰装修验收、防水、水电、室内环境、核心材料环保。
- `priority=2`：增强覆盖，例如通用规范、设计标准、通风空调、门窗、地板、胶粘剂等。
- `priority=3`：低频或可能存在替代关系的补充标准，导入前建议先核验现行状态。

File: backend/app/knowledge/documents/92-GB-18581-2020-wood-coatings-hazardous-substances-limit.md
# GB 18581-2020 木器涂料中有害物质限量

来源：https://std.samr.gov.cn/search/std?q=GB%2018581-2020

说明：本文由 MinerU 从本地标准文件解析生成，用于装修管家知识库检索。标准适用性、现行状态和正式条文以官方发布文本为准。

# 中华人民共和国国家标准

GB 18581—2020

代替 GB 18581—2009,GB 24410—2009

# 木器涂料中有害物质限量

# Limit of harmful substances of woodenware coatings

2020-03-04 发布

2020-12-01 实施

## 前 言

本标准的全部技术内容为强制性。

本标准按照GB/T1.1—2009给出的规则起草。

本标准代替GB18581—2009《室内装饰装修材料溶剂型木器涂料中有害物质限量》和GB24410—2009《室内装饰装修材料水性木器涂料中有害物质限量》。本标准以GB18581—2009为主，整合了GB24410—2009的内容，与GB18581—2009相比，除编辑性修改外主要技术变化如下：

-修改了标准的范围（见第1章，GB18581—2009的第1章）；

删除了规范性引用文件“GB/T1250、GB18582—2008”；增加了规范性引用文件 “GB/T 6682—2008、GB/T 8170—2008、GB/T 23985—2009、GB/T 23986—2009、 GB/T 23990—2009、GB/T 23991—2009、GB/T 23992—2009、GB/T 23993—2009、 GB/T 30646—2014、GB/T 30647—2014、GB/T 31414—2015、GB/T 34675—2017、 GB/T 34682—2017、GB/T 36488—2018”(见第 2 章，GB 18581—2009的第 2章)；

修改了“挥发性有机化合物”和“挥发性有机化合物含量”的定义；增加了“不饱和聚酯类涂料”“施工状态”的术语和定义（见第3章，GB18581—2009的第3章）；

——增加了产品分类(见第4章)；

溶剂型木器涂料的“硝基类”改为“硝基类(限工厂化涂装使用)”；增加了溶剂型木器涂料的“不饱和聚酯类”以及项目和指标；增加了“水性涂料”“辐射固化涂料”“粉末涂料”以及项目和指标；增加了“甲醛含量”“总铅(Pb)含量”“乙二醇醚及醚酯总和含量”“苯系物总和含量”“多环芳烃总和含量”“邻苯二甲酸酯总和含量”“烷基酚聚氧乙烯醚总和含量”项目及指标(见表1，GB 18581—2009 的表 1)；

-“甲苯、二甲苯、乙苯含量总和”改为“甲苯与二甲苯(含乙苯)总和含量”；“卤代烃含量”改为“卤代烃总和含量”；删除了“可溶性重金属”中“铅Pb”项目及指标；修改了“VOC含量”“苯含量”“聚氨酯类”和“硝基类”的“甲苯与二甲苯(含乙苯)总和含量”“游离二异氰酸酯总和含量”项目的指标；修改了卤代烃的控制品种（见表1，GB18581—2009的表1）；

-修改了“VOC含量”“可溶性重金属含量”“苯含量”“甲苯与二甲苯(含乙苯)总和含量”“甲醇含量”“卤代烃总和含量”项目的试验方法(见6.2，GB18581—2009的5.2)；

增加了“甲醛含量”“总铅(Pb)含量”“乙二醇醚及醚酯总和含量”“苯系物总和含量”“多环芳烃总和含量”“邻苯二甲酸酯总和含量”“烷基酚聚氧乙烯醚总和含量”项目的试验方法(见6.2)；修改了检验结果的判定的内容（见7.2，GB18581—2009的6.2）；

——修改了包装标志的内容(见第8章，GB18581—2009的第7章)；

删除了涂装安全及防护(见GB18581—2009的第8章)；

——增加了标准的实施(见第9章)。

本标准由中华人民共和国工业和信息化部提出并归口。

本标准所代替标准的历次版本发布情况为：

GB 18581—2001、GB 18581—2009;

-GB 24410—2009。

# 木器涂料中有害物质限量

## 1 范围

本标准规定了木器涂料中对人体和环境有害的物质容许限量所涉及的产品分类、要求、测试方法、检验规则、包装标志、标准的实施。

本标准适用于除拉色漆、架桥漆、木材着色剂、开放效果漆等特殊功能性涂料以外的现场涂装和工厂化涂装用各类木器涂料，包括腻子、底漆和面漆。

## 2 规范性引用文件

下列文件对于本文件的应用是必不可少的。凡是注日期的引用文件，仅注日期的版本适用于本文件。凡是不注日期的引用文件，其最新版本(包括所有的修改单)适用于本文件。

GB/T1725—2007 色漆、清漆和塑料 不挥发物含量的测定

GB/T3186 色漆、清漆和色漆与清漆用原材料 取样

GB/T 6682—2008 分析实验室用水规格和试验方法

GB/T 6750—2007 色漆和清漆 密度的测定 比重瓶法

GB/T8170—2008 数值修约规则与极限数值的表示和判定

GB/T 9750 涂料产品包装标志

GB/T 9754—2007 色漆和清漆 不含金属颜料的色漆漆膜的20°、60°和 85°镜面光泽的测定

GB/T18446—2009 色漆和清漆用漆基 异氰酸酯树脂中二异氰酸酯单体的测定

GB/T 23985—2009 色漆和清漆 挥发性有机化合物(VOC)含量的测定 差值法

GB/T 23986—2009 色漆和清漆 挥发性有机化合物(VOC)含量的测定 气相色谱法

GB/T23990—2009 涂料中苯、甲苯、乙苯和二甲苯含量的测定气相色谱法

GB/T23991—2009 涂料中可溶性有害元素含量的测定

GB/T 23992—2009 涂料中氯代烃含量的测定 气相色谱法

GB/T23993—2009 水性涂料中甲醛含量的测定 乙酰丙酮分光光度法

GB/T30646—2014 涂料中邻苯二甲酸酯含量的测定气相色谱/质谱联用法

GB/T 30647—2014 涂料中有害元素总含量的测定

GB/T31414—2015 水性涂料 表面活性剂的测定 烷基酚聚氧乙烯醚

GB/T34675—2017 辐射固化涂料中挥发性有机化合物(VOC)含量的测定

GB/T34682—2017 含有活性稀释剂的涂料中挥发性有机化合物(VOC)含量的测定

GB/T 36488—2018 涂料中多环芳烃的测定

## 3 术语和定义

下列术语和定义适用于本文件。

3.1

聚氨酯类涂料 polyurethane coatings

以由多异氰酸酯与含活泼氢的化合物反应而成的聚氨(基甲酸)酯树脂为主要成膜物质的一类

涂料。

3.2

## 硝基类涂料 nitrocellulose coatings

以由硝酸和硫酸的混合物与纤维素酯化反应制得的硝基纤维素为主要成膜物质的一类涂料。

## 3.3

## 醇酸类涂料 alkyd coatings

以由多元酸、脂肪酸(或植物油)与多元醇缩聚制得的醇酸树脂为主要成膜物质的一类涂料。

## 3.4

## 不饱和聚酯类涂料 unsaturated polyester coatings

以聚合物链上含有易与活性稀释剂发生交联反应的碳-碳双键的不饱和聚酯树脂为主要成膜物质的一类涂料。

## 3.5

## 挥发性有机化合物 volatile organic compound

VOC

参与大气光化学反应的有机化合物，或者根据有关规定确定的有机化合物。

## 3.6

## 挥发性有机化合物含量 volatile organic compound content

## VOC 含量

在规定的条件下测得的涂料中存在的挥发性有机化合物的质量。

[GB/T 5206—2015,定义 2.271]

## 3.7

## 施工状态 application condition

在施工方式和施工条件满足相应产品技术说明书中的要求时，产品所有组分混合后，可以进行施工的状态。

## 4 产品分类

本标准将木器涂料分为：溶剂型涂料(含腻子)、水性涂料(含腻子)、辐射固化涂料(含腻子)、粉末涂料。其中，溶剂型涂料(含腻子)分为聚氨酯类、硝基类(限工厂化涂装使用）、醇酸类、不饱和聚酯类；水性涂料(含腻子)分为色漆、清漆；辐射固化涂料(含腻子)分为水性、非水性。

## 5 要求

木器涂料中有害物质限量的限量值应符合表1的要求。

表1 有害物质限量的限量值要求
<table><tr><td rowspan=3 colspan=3>项目</td><td rowspan=1 colspan=9>限量值</td></tr><tr><td rowspan=1 colspan=4>溶剂型涂料(含腻子)a</td><td rowspan=1 colspan=2>水性涂料(含膩子)b</td><td rowspan=1 colspan=2>辐射固化涂料(含腻子)</td><td rowspan=2 colspan=1>粉末涂料</td></tr><tr><td rowspan=1 colspan=1>聚氨酯类</td><td rowspan=1 colspan=1>硝基类(限工厂化涂装使用)</td><td rowspan=1 colspan=1>醇酸类</td><td rowspan=1 colspan=1>不饱和聚酯类</td><td rowspan=1 colspan=1>色漆</td><td rowspan=1 colspan=1>清漆</td><td rowspan=1 colspan=1>水性b</td><td rowspan=1 colspan=1>非水性</td></tr><tr><td rowspan=5 colspan=1>VOC含量</td><td rowspan=3 colspan=2>涂料/(g/L)                     ≤</td><td rowspan=1 colspan=1>面漆光泽(60°)≥80单位值]：550</td><td rowspan=3 colspan=1>700</td><td rowspan=3 colspan=1>450</td><td rowspan=3 colspan=1>420</td><td rowspan=3 colspan=1>250</td><td rowspan=3 colspan=1>300</td><td rowspan=3 colspan=1>250</td><td rowspan=3 colspan=1>420</td><td rowspan=5 colspan=1></td></tr><tr><td rowspan=1 colspan=1>面漆光泽(60°)&lt;80单位值]：650</td></tr><tr><td rowspan=1 colspan=1>底漆：600</td></tr><tr><td rowspan=1 colspan=2>溶剂型腻子/(g/L)             ≤</td><td rowspan=1 colspan=3>400</td><td rowspan=1 colspan=1>300</td><td rowspan=1 colspan=2></td><td rowspan=1 colspan=2></td></tr><tr><td rowspan=1 colspan=2>水性和辐射固化腻子/(g/kg) ≤</td><td rowspan=1 colspan=4></td><td rowspan=1 colspan=2>60</td><td rowspan=1 colspan=2>60</td></tr><tr><td rowspan=1 colspan=3>甲醛含量/(mg/kg)                     ≤</td><td rowspan=1 colspan=4></td><td rowspan=1 colspan=2>100</td><td rowspan=1 colspan=1>100</td><td rowspan=1 colspan=1></td><td rowspan=1 colspan=1>一</td></tr><tr><td rowspan=1 colspan=3>总铅(Pb)含量/(mg/kg)               ≤(限色漆、腻子和醇酸清漆)</td><td rowspan=1 colspan=9>90</td></tr><tr><td rowspan=3 colspan=2>可溶性重金属含量/(mg/kg)≤(限色漆、腻子和醇酸清漆)</td><td rowspan=1 colspan=1>镉(Cd)含量</td><td rowspan=1 colspan=9>75</td></tr><tr><td rowspan=1 colspan=1>铬(Cr)含量</td><td rowspan=1 colspan=9>60</td></tr><tr><td rowspan=1 colspan=1>汞(Hg)含量</td><td rowspan=1 colspan=9>60</td></tr><tr><td rowspan=1 colspan=3>乙二醇醚及醚酯总和含量/(mg/kg) ≤(限乙二醇甲醚、乙二醇甲醚醋酸酯、乙二醇乙醚、乙二醇乙醚醋酸酯、乙二醇二甲醚、乙二醇二乙醚、二乙二醇二甲醚、三乙二醇二甲醚）</td><td rowspan=1 colspan=8>300</td><td rowspan=1 colspan=1></td></tr><tr><td rowspan=1 colspan=3>苯含量/%                              ≤</td><td rowspan=1 colspan=4>0.1</td><td rowspan=1 colspan=2></td><td rowspan=1 colspan=1>一</td><td rowspan=1 colspan=1>0.1</td><td rowspan=1 colspan=1>一</td></tr><tr><td rowspan=1 colspan=3>甲苯与二甲苯(含乙苯)总和含量/%  ≤</td><td rowspan=1 colspan=1>20</td><td rowspan=1 colspan=1>20</td><td rowspan=1 colspan=1>5</td><td rowspan=1 colspan=1>10</td><td rowspan=1 colspan=2></td><td rowspan=1 colspan=1></td><td rowspan=1 colspan=1>5</td><td rowspan=1 colspan=1></td></tr><tr><td rowspan=1 colspan=3>苯系物总和含量/(mg/kg)             ≤[限苯、甲苯、二甲苯(含乙苯)]</td><td rowspan=1 colspan=4></td><td rowspan=1 colspan=2>250</td><td rowspan=1 colspan=1>250</td><td rowspan=1 colspan=1></td><td rowspan=1 colspan=1></td></tr><tr><td rowspan=1 colspan=3>多环芳烃总和含量/(mg/kg)          ≤(限萘、蒽)</td><td rowspan=1 colspan=4>200</td><td rowspan=1 colspan=2></td><td rowspan=1 colspan=1></td><td rowspan=1 colspan=1>200</td><td rowspan=1 colspan=1></td></tr><tr><td rowspan=2 colspan=3>游离二异氰酸酯总和含量d/%         ≤限甲苯二异氰酸酯(TDI)、六亚甲基二异氰酸酯(HDI)]</td><td rowspan=1 colspan=1>潮(湿)气固化型：0.4</td><td rowspan=2 colspan=3></td><td rowspan=2 colspan=2></td><td rowspan=2 colspan=2></td><td rowspan=2 colspan=1></td></tr><tr><td rowspan=1 colspan=1>其他：0.2</td></tr><tr><td rowspan=1 colspan=3>甲醇含量/%                           ≤</td><td rowspan=1 colspan=1></td><td rowspan=1 colspan=1>0.3</td><td rowspan=1 colspan=1></td><td rowspan=1 colspan=1></td><td rowspan=1 colspan=2></td><td rowspan=1 colspan=1></td><td rowspan=1 colspan=1>0.3</td><td rowspan=1 colspan=1></td></tr></table>

表 1(续)
<table><tr><td rowspan=3 colspan=1>项目</td><td rowspan=1 colspan=8>限量值</td></tr><tr><td rowspan=1 colspan=4>溶剂型涂料(含腻子)a</td><td rowspan=1 colspan=2>水性涂料(含腻子)b</td><td rowspan=1 colspan=2>辐射固化涂料(含腻子)</td><td rowspan=2 colspan=1>粉末涂料</td></tr><tr><td rowspan=1 colspan=1>聚氨酯类</td><td rowspan=1 colspan=1>硝基类(限工厂化涂装使用）</td><td rowspan=1 colspan=1>醇酸类</td><td rowspan=1 colspan=1>不饱和聚酯类</td><td rowspan=1 colspan=1>色漆</td><td rowspan=1 colspan=1>清漆</td><td rowspan=1 colspan=1>水性b</td><td rowspan=1 colspan=1>非水性</td></tr><tr><td rowspan=1 colspan=1>卤代烃总和含量/%                    ≤(限二氯甲烷、三氯甲烷、四氯化碳、1，1-二氯乙烷、1，2-二氯乙烷、1，1，1-三氯乙烷、1,1,2-三氯乙烷、1,2-二氯丙烷、1,2,3-三氯丙烷、三氯乙烯、四氯乙烯)</td><td rowspan=1 colspan=4>0.1</td><td rowspan=1 colspan=2></td><td rowspan=1 colspan=1></td><td rowspan=1 colspan=1>0.1</td></tr><tr><td rowspan=1 colspan=1>邻苯二甲酸酯总和含量/%             ≤[限邻苯二甲酸二丁酯(DBP)、邻苯二甲酸丁苄酯(BBP)、邻苯二甲酸二异辛酯(DEHP)、邻苯二甲酸二辛酯(DNOP)、邻苯二甲酸二异壬酯(DINP)、邻苯二甲酸二异癸酯(DIDP)]</td><td rowspan=1 colspan=1></td><td rowspan=1 colspan=1>0.2</td><td rowspan=1 colspan=1></td><td rowspan=1 colspan=1></td><td rowspan=1 colspan=2></td><td rowspan=1 colspan=2></td></tr><tr><td rowspan=1 colspan=1>烷基酚聚氧乙烯醚总和含量/(mg/kg)≤{限辛基酚聚氧乙烯醚 $\mathrm { \small { [ C _ { 8 } H _ { 1 7 } - C _ { 6 } H _ { 4 } - } }$ (OC₂H4) OH,简称 OPnEO]和壬基酚聚氧乙烯醚 $\left[ \mathrm { C } _ { 9 } \mathrm { H } _ { 1 9 } - \mathrm { C } _ { 6 } \mathrm { H } _ { 4 } - ( \mathrm { O C } _ { 2 } \mathrm { H } _ { 4 } ) _ { n } \mathrm { O H } , \right.$ 简称 NPnEO], n =2~16}</td><td rowspan=1 colspan=4></td><td rowspan=1 colspan=2>1000</td><td rowspan=1 colspan=1>1000</td><td rowspan=1 colspan=1></td></tr><tr><td rowspan=1 colspan=9>a按产品明示的施工状态下的施工配比混合后测定，如多组分的某组分的使用量为某一范围时，应按照产品施工状态下的施工配比规定的最大比例混合后进行测定。涂料产品所有项目均不考虑水的稀释比例。膏状腻子和仅以水稀释的粉状腻子所有项目均不考虑水的稀释配比；粉状腻子(除仅以水稀释的粉状腻子外)除总铅、可溶性重金属项目直接测试粉体外，其余项目按产品明示的施工状态下的施工配比将粉体与水、胶粘剂等其他液体混合后测试。如施工状态下的施工配比为某一范围时，应按照水用量最小、胶粘剂等其他液体用量最大的配比混合后测试。指含有颜料、体质颜料、染料的一类涂料。如聚氨酯类涂料和腻子规定了稀释比例或由双组分或多组分组成时，应先测定固化剂(含游离二异氰酸酯预聚物)中的含量，再按产品明示的施工状态下的施工配比计算混合后涂料中的含量。如稀释剂的使用量为某一范围时，应按照产品施工状态下的施工配比规定的最小稀释比例进行计算；如固化剂的使用量为某一范围时，应按照产品施工状态下的施工配比规定的最大比例进行计算。</td></tr></table>

## 6 测试方法

## 6.1 取样

按GB/T3186的规定取样，也可按商定方法取样。取样量根据检验需要确定。

## 6.2 试验方法

## 6.2.1 VOC 含量

## 6.2.1.1 密度

按GB/T6750—2007的规定进行，试验温度为(23±0.5)℃。

## 6.2.1.2 光泽

按GB/T9754一2007的规定进行。用槽深(100±2)μm的湿膜制备器在平板玻璃板上制备样板，清漆应使用黑玻璃或背面预涂无光黑漆的平板玻璃作底材。在温度为(23±2)℃和相对湿度为(50±5)%的条件下干燥样板48h后，用60°镜面光泽计测试。

## 6.2.1.3 水分含量

按附录A的规定进行。

## 6.2.1.4 溶剂型涂料(聚氨酯类、硝基类、醇酸类及各自对应腻子)中VOC含量

不含水的溶剂型涂料按 GB/T 23985—2009 的规定进行。不挥发物含量按 GB/T 1725—2007 的规定进行，称取试样约1g，烘烤条件为(105±2)℃/1h。不测水分，水分含量设为零。VOC含量的计算，按 GB/T 23985—2009 中 8.3 进行。

有意添加水的溶剂型涂料按 GB/T 23985—2009 的规定进行。不挥发物含量按 GB/T1725—2007的规定进行，称取试样约1g，烘烤条件为（105±2)℃/1h。VOC含量的计算，按GB/T23985—2009中8.4进行。

## 6.2.1.5 溶剂型涂料(不饱和聚酯类及其腻子)中 VOC 含量

按GB/T34682—2017的规定进行。不测水分，水分含量设为零。

VOC含量的计算，按 GB/T 34682—2017 中 8.3 进行。

## 6.2.1.6 水性涂料(含腻子)中 VOC 含量

按GB/T23986—2009的规定进行，色谱柱采用中等极性色谱柱(6%氰丙苯基/94%聚二甲基硅氧烷毛细管柱），标记物为己二酸二乙酯。称取试样约1g；校准化合物包括但不限于丙酮、乙醇、异丙醇、三乙胺、异丁醇、正丁醇、丙二醇单甲醚、二丙二醇单甲醚、乙酸正丁酯、二甲基乙醇胺、甲基异戊基酮、丙二醇正丁醚、乙二醇单丁醚、1，2-丙二醇、乙二醇、N-甲基吡咯烷酮、二丙二醇正丁醚、二乙二醇单丁醚、丙二醇苯醚、二乙二醇、乙二醇苯醚等。腻子样品不做水分含量和密度的测试。

涂料中 VOC含量的计算，按GB/T23986—2009中10.4进行，检出限为2g/L。腻子中 VOC含量的计算，按GB/T23986—2009中10.2进行，并换算成克每千克(g/kg)表示，检出限为1g/kg。

## 6.2.1.7 辐射固化涂料(含腻子)中 VOC 含量

按GB/T34675—2017的规定进行。腻子样品不做水分含量(水分含量设为零)和密度的测试。

水性辐射固化涂料产品中VOC含量的计算，按GB/T34675—2017中8.4进行。非水性辐射固化涂料中VOC含量的计算，按GB/T34675—2017中8.3进行；不测水分，水分含量设为零。腻子中VOC含量的计算，按GB/T 34675—2017中8.2进行，并换算成克每千克(g/kg)表示。

## 6.2.2 甲醛含量

按 GB/T 23993—2009 的规定进行。

## 6.2.3 总铅(Pb)含量

按 GB/T 30647—2014 的规定进行。

## 6.2.4 可溶性重金属含量

按 GB/T 23991—2009 的规定进行。

## 6.2.5 乙二醇醚及醚酯总和含量

按GB/T23986—2009的规定进行。乙二醇醚及醚酯含量的计算，按GB/T 23986—2009中10.2进行，并换算成毫克每千克(mg/kg)表示。

## 6.2.6 苯含量、甲苯与二甲苯(含乙苯)总和含量

按GB/T23990—2009中A法的规定进行。苯含量、甲苯与二甲苯（含乙苯）含量的计算，按GB/T 23990—2009 中 8.4.3 进行。

## 6.2.7 苯系物总和含量

按 GB/T 23990—2009 中 B 法的规定进行。苯系物含量的计算，按 GB/T 23990—2009 中 9.4.3进行。

## 6.2.8 多环芳烃总和含量

按 GB/T 36488—2018 的规定进行。

## 6.2.9 游离二异氰酸酯总和含量

![](images/85cb02061503af505144ea419df394f09d6b8db5c9d4a404c5d8fa334aefaeee.jpg)

按 GB/T 18446—2009 的规定进行。

## 6.2.10 甲醇含量

按 GB/T 23986—2009 的规定进行。甲醇含量的计算，按 GB/T 23986—2009 中 10.2 进行。

## 6.2.11 卤代烃总和含量

按 GB/T 23992—2009的规定进行。卤代烃含量的计算，按GB/T23992—2009 中 8.5.2进行。

## 6.2.12 邻苯二甲酸酯总和含量

按 GB/T 30646—2014 的规定进行。

## 6.2.13 烷基酚聚氧乙烯醚总和含量

按 GB/T 31414—2015 的规定进行。

## 7 检验规则

## 7.1 型式检验

7.1.1在正常生产情况下，每年至少进行一次型式检验，型式检验项目包括本标准所列的全部要求。

7.1.2 有下列情况之一时应随时进行型式检验：

-新产品最初定型时；

——产品异地生产时；

—生产配方、工艺、关键原材料来源及产品施工状态下的施工配比有较大改变时；

——停产三个月后又恢复生产时。

## 7.2 检验结果的判定

7.2.1 检验结果的判定，按GB/T 8170—2008中修约值比较法进行。

7.2.2报出检验结果时，应同时注明产品明示的施工状态下的施工配比。

7.2.3所有项目的检验结果均达到本标准的要求时，产品为符合本标准要求。

## 8 包装标志

![](images/5871003c11fa539e05bbdc6214aaec31b834baa3f9b046b3e96ab5e4d77fbbe8.jpg)

8.1 产品包装标志除应符合GB/T9750的规定外，按本标准检验合格的产品可在包装标志上明示。

8.2 包装标志上或产品说明书中应明确施工状态下的施工配比。

8.3 包装标志上或产品说明书中应标明符合本标准的分类和产品类型。

8.4有意添加水的溶剂型涂料应在包装标志上或产品说明书中明示。

8.5对于聚氨酯类、不饱和聚酯类等多组分固化的涂料应在包装标志上或产品说明书中标明适用期。

## 9 标准的实施

9.1硝基类溶剂型木器涂料自本标准实施之日起不得在室内装饰装修中使用。

9.2涂装现场对施工状态下的涂料产品抽查时，对于聚氨酯类、不饱和聚酯类等多组分固化的涂料品种抽样检验，应在产品适用期内进行检验。

# 附录A

# (规范性附录)水分含量的测定气相色谱法

## A.1 试剂和材料

A.1.1 蒸馏水：符合 GB/T 6682—2008 中三级水的要求。

A.1.2稀释溶剂：用于稀释试样的并经分子筛干燥的有机溶剂，不含有任何干扰测试的物质。纯度至少为99%(质量分数)，或已知纯度。例如，二甲基甲酰胺等。

A.1.3内标物：试样中不存在的并经分子筛干燥的化合物，且该化合物能够与色谱图上其他成分完全分离。纯度至少为99%（质量分数），或已知纯度。例如，异丙醇等。

A.1.4 分子筛：孔径为0.2 nm～0.3 nm，粒径为1.7 mm～5.0 mm。分子筛应再生后使用。

A.1.5 载气：氢气或氦气，纯度≥99.995%。

## A.2 仪器设备

A.2.1气相色谱仪：配有热导检测器及程序升温控制器。

A.2.2 色谱柱：苯乙烯-二乙烯基苯多孔聚合物的毛细管柱。

注：其他满足检验要求的色谱柱也可使用。

A.2.3 进样器：微量注射器，10μL。

A.2.4配样瓶：约10mL的玻璃瓶，具有可密封的瓶盖。

A.2.5 天平：实际分度值 d = 0.1 mg。

## A.3 气相色谱测试条件

A.3.1 色谱柱：苯乙烯-二乙烯基苯多孔聚合物的毛细管柱，25m×0.53mm×10μm。

A.3.2 进样口温度：250℃。

A.3.3检测器温度：300℃。

A.3.4 分流比：5：1。

A.3.5 柱温：程序升温，100℃保持2min，然后以20℃/min升至130℃并保持3min;再以30℃/min升至 200℃保持5 min。

A.3.6 载气：氢气，流速6.5 mL/min。

注：也可根据所用气相色谱仪的性能、色谱柱类型及待测试样的实际情况选择最佳的气相色谱测试条件。

## A.4 测试步骤

## A.4.1 测试水的相对响应因子 R

在同一配样瓶（A.2.4）中称取约0.2g的蒸馏水（A.1.1）和约0.2g的内标物（A.1.3），精确至0.1 mg，记录水的质量mw和内标物的质量 $m _ { \mathrm { i } }$ ，再加入5mL稀释溶剂（A.1.2），密封配样瓶（A.2.4）并摇匀。用微量注射器(A.2.3)吸取配样瓶(A.2.4)中的1μL混合液注入色谱仪中，记录色谱图。按公式(A.1)计算水的相对响应因子R：

$$
R = \frac { m _ { \mathrm { ~ i ~ } } \times A _ { \mathrm { ~ w ~ } } } { m _ { \mathrm { ~ w ~ } } \times A _ { \mathrm { ~ i ~ } } }\tag{…………………………(A.1}
$$

式中：

R ——水的相对响应因子；

$m _ { \mathrm { i } }$ ——内标物的质量，单位为克 ${ \bf \Xi } ( \bf { \Lambda } _ { g } )$

$A _ { \mathrm { ~ w ~ } }$ —水的峰面积；

$m _ { \mathrm { ~ w ~ } }$ 水的质量，单位为克 ${ \bf \Xi } ( \bf { \Lambda } _ { g } )$

$A _ { \mathrm { i } }$ —内标物的峰面积。

若内标物和稀释溶剂不是无水试剂，则以同样量的内标物和稀释溶剂(混合液)，但不加水作为空白样，记录空白样中水的峰面积 $A _ { 0 }$ 。按公式(A.2)计算水的相对响应因子R：

$$
R = \frac { m _ { \mathrm { i } } \times ( A _ { \mathrm { w } } - A _ { \mathrm { 0 } } ) } { m _ { \mathrm { w } } \times A _ { \mathrm { i } } }\tag{………………………(A.2}
$$

式中：

$R$ ——水的相对响应因子；

$m _ { \mathrm { i } }$ ——内标物的质量，单位为克 ${ \bf \Xi } ( \bf { \Lambda } _ { g } )$

$A _ { \mathrm { ~ w ~ } }$ ——水的峰面积；

$A _ { 0 }$ 空白样中水的峰面积；

$m _ { \mathrm { ~ w ~ } }$ —水的质量，单位为克 ${ \bf \Xi } ( \bf { \Lambda } _ { g } )$

$A _ { \mathrm { i } }$ —内标物的峰面积。

平行测试两次，取两次测试结果的平均值，其相对偏差应小于5%。

## A.4.2 样品分析

称取搅拌均匀后的试样约0.6g以及与水含量近似相等的内标物(A.1.3)于配样瓶(A.2.4)中，精确至0.1mg，记录试样的质量 $m _ { \mathrm { ~ s ~ } }$ 和内标物的质量 $m _ { \mathrm { i } }$ ，再加入5mL稀释溶剂（A.1.2）（稀释溶剂体积可根据样品状态调整)，密封配样瓶(A.2.4)并摇匀。同时准备一个不加试样的内标物和稀释溶剂混合液做为空白样。用力摇动或超声装有试样的配样瓶（A.2.4)15min，放置5min，使其沉淀为使试样尽快沉淀，可在装有试样的配样瓶(A.2.4)内加入几粒小玻璃珠，然后用力摇动；也可使用低速离心机使其沉淀。用微量注射器(A.2.3)吸取配样瓶(A.2.4)中的1 $\mu \mathrm { L }$ 上层清液，注入色谱仪中，记录色谱图。

## A.4.3 计算

按公式(A.3)计算试样中的水分含量 $\mathcal { W } _ { \mathrm { ~ w ~ } }$ …

$$
{ \boldsymbol { w } } _ { \mathrm { w } } = { \frac { m _ { \mathrm { i } } \times ( A _ { \mathrm { w } } - A _ { \mathrm { 0 } } ) } { m _ { \mathrm { s } } \times A _ { \mathrm { i } } \times R } } \times 1 0 0 \%\tag{…………………………(A.3}
$$

式中：

$\mathrm { \Delta \mathcal { W } _ { w } }$ 试样中的水分含量，以质量分数计；

$m _ { \mathrm { i } }$ ——内标物的质量，单位为克 ${ \bf \Xi } ( \bf { \Lambda } _ { g } )$

$A _ { \mathrm { ~ w ~ } }$ 试样中水的峰面积；

$A _ { 0 }$ 空白样中水的峰面积；

$m _ { \textrm { s } }$ —试样的质量，单位为克 ${ \bf \Xi } ( \mathrm { g } )$

$A _ { \mathrm { i } }$ —内标物的峰面积；

R ——水的相对响应因子。

平行测试两次，取两次测试结果的平均值，保留至小数点后两位。

## A.5 精密度

A.5.1 重复性：水分含量大于或等于15%，同一操作者两次测试结果的相对偏差小于1.6%。

A.5.2 再现性：水分含量大于或等于15%，不同实验室间测试结果的相对偏差小于5%。

## 参考文献

[1] GB/T 2705—2003 涂料产品分类和命名

[2] GB/T 5206—2015 色漆和清漆 术语和定义

[3] GB/T 33394—2016 儿童房装饰用水性木器涂料

[4] GB/T 33761—2017 绿色产品评价通则

[5] GB 37822—2019 挥发性有机物无组织排放控制标准

[6] HG/T 2240—2012 潮(湿)气固化聚氨酯涂料(单组分)

[7] HJ/T414—2007 环境标志产品技术要求 室内装饰装修用溶剂型木器涂料

[8] HJ 2537—2014 环境标志产品技术要求 水性涂料

[9] HJ 2547—2016 环境标志产品技术要求 家具

[10] LY/T1740—2008 木器用不饱和聚酯漆

[11] IKEA of Sweden AB IOS-MAT-0066 Surface coatings and coverings-general requirements (Version AA-163938-10).

[12] EPA method 24 Determination Of Volatile Matter Content, Water Content, Density, Volume Solids, And Weight Solids Of Surface Coatings.

File: backend/app/knowledge/documents/93-GB-18582-2020-wall-coatings-hazardous-substances-limit.md
# GB 18582-2020 建筑用墙面涂料中有害物质限量

来源：https://std.samr.gov.cn/search/std?q=GB%2018582-2020

说明：本文由 MinerU 从本地标准文件解析生成，用于装修管家知识库检索。标准适用性、现行状态和正式条文以官方发布文本为准。

# 中华人民共和国国家标准

GB 18582—2020

代替 GB 18582—2008,GB 24408—2009

# 建筑用墙面涂料中有害物质限量

# Limit of harmful substances of architectural wall coatings

2020-03-04 发布

2020-12-01 实施

国家东收督 委员层 化管理 发 布

## 前 言

本标准的全部技术内容为强制性。

本标准按照GB/T1.1—2009给出的规则起草。

本标准代替 GB 18582—2008室内装饰装修材料 内墙涂料中有害物质限量》和 GB 24408—2009《建筑用外墙涂料中有害物质限量》。本标准以GB18582—2008为主，整合了GB24408—2009的内容，与GB18582—2008相比，除编辑性修改外主要技术变化如下：

——修改了标准的范围(见第1章，GB18582—2008的第1章)；

删除了规范性引用文件“GB/T 601、GB/T 1250”；“GB/T 3186—2006”改为“GB/T 3186”、 “GB/T 6682”改为“GB/T 6682—2008”;增加了规范性引用文件“GB/T1725—2007、GB/T 8170— 2008、GB 15258、GB/T 23985—2009、GB/T 23986—2009、GB/T 23990—2009、GB/T 23991—2009、 GB/T 23992—2009、GB/T 23993—2009、GB/T 30647—2014、GB/T 31414—2015”(见第 2 章， GB 18582—2008的第2章)；

——增加了“建筑物”“建筑用墙面涂料”“装饰板涂料”“效应颜料”“施工状态”的术语和定义（见第3章)；

——修改了“挥发性有机化合物”“挥发性有机化合物含量”的定义(见第3章，GB18582—2008的第3章)；

——增加了产品分类(见第4章);

——“水性墙面涂料”改为“内墙涂料”，“水性墙面腻子”改为“腻子”，“游离甲醛”改为“甲醛含量”，“苯、甲苯、乙苯、二甲苯总和”改为“苯系物总和含量”；修改了“VOC含量”“甲醛含量”“苯系物总和含量”项目的指标；删除了“可溶性重金属”中“铅Pb”项目及指标；增加了“总铅(Pb)含量”“烷基酚聚氧乙烯醚总和含量”项目及指标(见表1，GB18582—2008的表1)；

——增加了“外墙涂料”及其项目和指标(见表1)；

———增加了“装饰板涂料”及其项目和指标(见5.2)：

——修改了“VOC含量”“甲醛含量”“苯系物总和含量”“可溶性重金属含量”项目的试验方法(见6.2,GB 18582—2008 的 5.2);

——增加了“总铅(Pb)含量”“烷基酚聚氧乙烯醚总和含量”“乙二醇醚及醚酯总和含量”“卤代烃总和含量”项目的试验方法(见6.2)：

——修改了检验结果的判定的内容(见7.2，GB18582—2008的6.2)；

——修改了包装标志的内容(见第8章，GB18582—2008的第7章)；

———删除了涂装安全及防护(见GB18582—2008的第8章)；

———增加了标准的实施(见第9章)。

本标准由中华人民共和国工业和信息化部提出并归口。

本标准所代替标准的历次版本发布情况为：

——GB 18582—2001、GB 18582—2008;

——GB 24408—2009。

# 建筑用墙面涂料中有害物质限量

## 1 范围

本标准规定了建筑用墙面涂料中对人体和环境有害的物质容许限量所涉及的产品分类、要求、测试方法、检验规则、包装标志、标准的实施。

本标准适用于直接在现场涂装、工厂化涂装，对以水泥基及其他非金属材料(木质材料除外)为基材的建筑物内表面和外表面进行装饰和保护的各类建筑用墙面涂料。

## 2 规范性引用文件

下列文件对于本文件的应用是必不可少的。凡是注日期的引用文件，仅注日期的版本适用于本文件。凡是不注日期的引用文件，其最新版本(包括所有的修改单)适用于本文件。

GB/T1725—2007 色漆、清漆和塑料 不挥发物含量的测定

GB/T3186 色漆、清漆和色漆与清漆用原材料 取样

GB/T 6682—2008 分析实验室用水规格和试验方法

GB/T 6750—2007 色漆和清漆 密度的测定 比重瓶法

GB/T8170—2008 数值修约规则与极限数值的表示和判定

GB/T 9750 涂料产品包装标志

GB 15258 化学品安全标签编写规定

GB/T 23985—2009 色漆和清漆 挥发性有机化合物(VOC)含量的测定 差值法

GB/T 23986—2009 色漆和清漆 挥发性有机化合物(VOC)含量的测定 气相色谱法

GB/T23990—2009 涂料中苯、甲苯、乙苯和二甲苯含量的测定气相色谱法

GB/T 23991—2009 涂料中可溶性有害元素含量的测定

GB/T 23992—2009 涂料中氯代烃含量的测定 气相色谱法

GB/T 23993—2009 水性涂料中甲醛含量的测定 乙酰丙酮分光光度法

GB/T 30647—2014 涂料中有害元素总含量的测定

GB/T31414—2015 水性涂料 表面活性剂的测定 烷基酚聚氧乙烯醚

## 3 术语和定义

下列术语和定义适用于本文件。

3.1

建筑物 building

用建筑材料构筑的空间和实体，供人们居住和进行各种活动的场所。

[GB/T 50504—2009，定义 2.1.4]

注：例如，住宅、办公大楼、厂房、仓库、商场、体育馆、展览馆、图书馆、医院、学校、机场、车站、剧院、教堂等。

## 3.2

建筑用墙面涂料 architectural wall coatings

涂覆在以水泥基及其他非金属材料(木质材料除外)为基材的建筑物内表面和外表面的墙面涂料。

## 3.3

装饰板涂料 decorative panel coatings

涂覆在建筑物墙体表面用具有保温、装饰等功能的板状制品(金属材质除外)上的一类涂料。

注：装饰板主要有无石棉硅酸钙板、无石棉纤维水泥板、天然花岗岩薄石材、玻璃、瓷板、陶板等。

3.4

效应颜料 effect pigment

通常为片状颜料，除提供颜色外还能提供一些其他性能，如彩虹色(光在薄层上发生干涉而形成)，随角异色(颜色变换，颜色跳跃、颜色明暗变化)或纹理。

[GB/T 5206—2015,定义 2.91]

## 3.5

## 挥发性有机化合物 volatile organic compound

VoC

参与大气光化学反应的有机化合物，或者根据有关规定确定的有机化合物。

## 3.6

## 挥发性有机化合物含量 volatile organic compound content

VOC含量

在规定的条件下测得的涂料中存在的挥发性有机化合物的质量。

[GB/T 5206—2015，定义2.271]

3.7

施工状态 application condition

在施工方式和施工条件满足相应产品技术说明书中的要求时，产品所有组分混合后，可以进行施工的状态。

## 4 产品分类

本标准将建筑用墙面涂料分为：水性墙面涂料、装饰板涂料。其中，水性墙面涂料分为：内墙涂料、外墙涂料、腻子;外墙涂料又分为含效应颜料类和其他类。装饰板涂料分为：水性装饰板涂料、溶剂型装饰板涂料；水性装饰板涂料又分为合成树脂乳液类和其他类，溶剂型装饰板涂料又分为含效应颜料类和其他类。

## 5 要求

5.1 水性墙面涂料中有害物质限量的限量值应符合表1的要求。

表1 水性墙面涂料中有害物质限量的限量值要求
<table><tr><td colspan="2" rowspan="3">项目</td><td colspan="4" rowspan="1">限量值</td></tr><tr><td colspan="1" rowspan="2">内墙涂料</td><td colspan="2" rowspan="1">外墙涂料</td><td colspan="2" rowspan="2">腻子</td></tr><tr><td colspan="1" rowspan="1">含效应颜料类</td><td colspan="2" rowspan="1">其他类</td></tr><tr><td colspan="1" rowspan="1">VOC含量                                    ≤</td><td colspan="1" rowspan="1">80(g/L)</td><td colspan="1" rowspan="1">120(g/L)</td><td colspan="1" rowspan="1">100(g/L)</td><td colspan="2" rowspan="1">10(g/kg)</td></tr><tr><td colspan="2" rowspan="1">甲醛含量/(mg/kg)                            ≤</td><td colspan="4" rowspan="1">50</td></tr><tr><td colspan="2" rowspan="1">苯系物总和含量/(mg/kg)                      E[限苯、甲苯、二甲苯(含乙苯)]</td><td colspan="4" rowspan="1">100</td></tr><tr><td colspan="2" rowspan="1">总铅(Pb)含量/(mg/kg)                       ≤(限色漆和腻子)</td><td colspan="4" rowspan="1">90</td></tr><tr><td colspan="1" rowspan="3">可溶性重金属含量/(mg/kg)≤(限色漆和腻子)</td><td colspan="1" rowspan="1">镉(Cd)含量</td><td colspan="4" rowspan="1">75</td></tr><tr><td colspan="1" rowspan="1">铬(Cr)含量</td><td colspan="4" rowspan="1">60</td></tr><tr><td colspan="1" rowspan="1">汞(Hg)含量</td><td colspan="4" rowspan="1">60</td></tr><tr><td colspan="2" rowspan="1">烷基酚聚氧乙烯醚总和含量/(mg/kg)           ≤{限辛基酚聚氧乙烯醚 $\mathrm { \Delta [ C _ { 3 } H _ { 1 0 } - C _ { 3 } H _ { 4 } - ( O C _ { 3 } H _ { 4 } ) _ { \bullet } O H , }$ 简称OP,ED]和壬基酚聚氧乙烯醚 $[ \mathrm { C } , \mathrm { H } _ { 1 9 } - \mathrm { C } , \mathrm { H } _ { 6 } -$ (OC2H4),OH,简称NP,EO],n=2~16}</td><td colspan="3" rowspan="1">1000</td><td colspan="1" rowspan="1"></td></tr><tr><td colspan="6" rowspan="1">涂料产品所有项目均不考虑水的稀释配比。膏状腻子及仅以水稀释的粉状腻子所有项目均不考虑水的稀释配比；粉状腻子(除仅以水稀释的粉状腻子外)除总铅、可溶性重金属项目直接测试粉体外，其余项目按产品明示的施工状态下的施工配比将粉体与水、胶粘剂等其他液体混合后测试。如施工状态下的施工配比为某一范围时，应按照水用量最小、胶粘剂等其他液体用量最大的配比混合后测试。</td></tr></table>

5.2 装饰板涂料中有害物质限量的限量值应符合表2的要求。

表2 装饰板涂料中有害物质限量的限量值要求
<table><tr><td colspan="2" rowspan="3">项目</td><td colspan="4" rowspan="1">限量值</td></tr><tr><td colspan="2" rowspan="1">水性装饰板涂料</td><td colspan="2" rowspan="1">溶剂型装饰板涂料</td></tr><tr><td colspan="1" rowspan="1">合成树脂乳液类</td><td colspan="1" rowspan="1">其他类</td><td colspan="1" rowspan="1">含效应颜料类</td><td colspan="1" rowspan="1">其他类</td></tr><tr><td colspan="2" rowspan="1">VOC含量/(g/L)                                ≤</td><td colspan="1" rowspan="1">120</td><td colspan="1" rowspan="1">250</td><td colspan="1" rowspan="1">760</td><td colspan="1" rowspan="1">580</td></tr><tr><td colspan="2" rowspan="1">甲醛含量/(mg/kg)                              ≤</td><td colspan="2" rowspan="1">50</td><td colspan="2" rowspan="1"></td></tr><tr><td colspan="2" rowspan="1">总铅(Pb)含量/(mg/kg)                         ≤(限色漆)</td><td colspan="4" rowspan="1">90</td></tr><tr><td colspan="1" rowspan="3">可溶性重金属含量/(mg/kg) ≤(限色漆)</td><td colspan="1" rowspan="1">镉(Cd)含量</td><td colspan="4" rowspan="1">75</td></tr><tr><td colspan="1" rowspan="1">铬(Cr)含量</td><td colspan="4" rowspan="1">60</td></tr><tr><td colspan="1" rowspan="1">汞(Hg)含量</td><td colspan="4" rowspan="1">60</td></tr><tr><td colspan="2" rowspan="1">乙二醇醚及醚酯总和含量/(mg/kg)               ≤(限乙二醇甲醚、乙二醇甲醚醋酸酯、乙二醇乙醚、乙二醇乙醚醋酸酯、乙二醇二甲醚、乙二醇二乙醚、二乙二醇二甲醚、三乙二醇二甲醚）</td><td colspan="4" rowspan="1">300</td></tr><tr><td colspan="2" rowspan="1">卤代烃总和含量/%                             ≤(限二氯甲烷、三氯甲烷、四氯化碳、1，1-二氯乙烷、1，2二氯乙烷、1,1,1-三氯乙烷、1,1,2-三氯乙烷、1,2-二氯丙烷、1,2,3-三氯丙烷、三氯乙烯、四氯乙烯)</td><td colspan="2" rowspan="1"></td><td colspan="2" rowspan="1">0.1</td></tr><tr><td colspan="2" rowspan="1">苯含量/%                                      ≤</td><td colspan="2" rowspan="1"></td><td colspan="2" rowspan="1">0.3</td></tr><tr><td colspan="2" rowspan="1">甲苯与二甲苯(含乙苯)总和含量/%               ≤</td><td colspan="2" rowspan="1"></td><td colspan="2" rowspan="1">20</td></tr><tr><td colspan="6" rowspan="1">水性装饰板涂料产品所有项目均不考虑水的稀释配比。溶剂型装饰板涂料所有项目按产品明示的施工状态下的施工配比混合后测定。如多组分的某组分使用量为某一范围时，应按照产品施工状态下的施工配比规定的最大比例混合后进行测定。</td></tr></table>

## 6 测试方法

## 6.1 取样

按GB/T3186的规定取样，也可按商定方法取样。取样量根据检验需要确定。

## 6.2 试验方法

## 6.2.1 VOC 含量

## 6.2.1.1 密度

按GB/T 6750—2007的规定进行，试验温度为 $( 2 3 \pm 0 . 5 )  { \mathrm { \bar { C } } }$

## 6.2.1.2 水性墙面涂料和水性装饰板涂料中 VOC 含量

按GB/T23986—2009的规定进行。色谱柱采用中等极性色谱柱(6%氰丙苯基/94%聚二甲基硅氧烷毛细管柱)，标记物为己二酸二乙酯。称取试样约1g；校准化合物包括但不限于甲醇、乙醇、正丙醇、异丙醇、正丁醇、异丁醇、三乙胺、二甲基乙醇胺、2-氨基-2-甲基-1-丙醇、乙二醇、1，2-丙二醇、二乙二醇、2，2，4-三甲基-1，3-戊二醇等。水分含量的测定，按附录A的规定进行。腻子样品不做水分含量和密度的测试。

涂料中 VOC 含量的计算，按GB/T 23986—2009 中 10.4 进行，检出限为 2 g/L;腻子中 VOC含量的计算，按GB/T 23986—2009 中10.2进行，并换算成克每千克 ${ \bf ( \underline { { g } } / k g ) }$ 表示，检出限为1 $\mathrm { { g / k g } }$

## 6.2.1.3 溶剂型装饰板涂料中 VOC 含量

按GB/T 23985—2009的规定进行。不挥发物含量按GB/T 1725—2007 的规定进行，称取试样约1 g，烘烤条件为 $( 1 0 5 \pm 2 ) \mathbb { C } / 1 \mathrm { ~ h ~ }$ ，不测水分，水分含量设为零。

VOC含量的计算，按GB/T 23985—2009 中 8.3 进行。

## 6.2.2 甲醛含量

按GB/T 23993—2009 的规定进行。

## 6.2.3 苯系物总和含量、苯含量、甲苯与二甲苯(含乙苯)总和含量

水性墙面涂料中苯系物含量的测定，按GB/T23990—2009中B法的规定进行;水性墙面涂料中苯

系物含量的计算，按GB/T 23990—2009 中 9.4.3 进行。

溶剂型装饰板涂料中苯含量、甲苯与二甲苯(含乙苯)含量的测定，按GB/T23990—2009中A法 的规定进行；溶剂型装饰板涂料中苯含量、甲苯与二甲苯(含乙苯)含量的计算，按GB/T23990—2009 中8.4.3进行。

## 6.2.4 总铅(Pb)含量

按 GB/T 30647—2014 的规定进行。

## 6.2.5 可溶性重金属含量

按 GB/T 23991—2009 的规定进行。

## 6.2.6 烷基酚聚氧乙烯醚总和含量

按GB/T 31414—2015 的规定进行。

## 6.2.7 乙二醇醚及醚酯总和含量

按GB/T 23986—2009 的规定进行。乙二醇醚及醚酯含量的计算，按GB/T 23986—2009 中 10.2进行，并换算成毫克每千克(mg/kg)表示。

## 6.2.8 卤代烃总和含量

按GB/T 23992—2009 的规定进行。卤代烃含量的计算，按GB/T 23992—2009 中 8.5.2进行。

## 7 检验规则

## 7.1 型式检验

7.1.1 在正常生产情况下，每年至少进行一次型式检验，型式检验项目包括本标准所列的全部要求。

7.1.2 有下列情况之一时应随时进行型式检验：

——新产品最初定型时；

——产品异地生产时；

——生产配方、工艺及原材料有较大改变时；

——停产三个月后又恢复生产时。

## 7.2 检验结果的判定

7.2.1 检验结果的判定，按GB/T8170—2008中修约值比较法进行。

7.2.2 粉状腻子(除仅以水稀释的粉状腻子外)、装饰板涂料报出检验结果时，应同时注明产品的施工状态下的施工配比。

7.2.3 所有项目的检验结果均达到本标准的要求时，产品为符合本标准要求。

## 8 包装标志

8.1 产品包装标志除应符合GB/T9750的规定外，按本标准检验合格的产品可在包装标志上明示。

8.2 产品中生物杀伤剂应按GB15258的规定进行危害性标识。

8.3 包装标志上或产品说明书中应明确施工状态下的施工配比。

8.4 包装标志上或产品说明书中应标明符合本标准的分类和产品类型。

8.5 对于聚氨酯类、环氧类等多组分固化的涂料应在包装标志上或产品说明书中标明适用期。

## 9 标准的实施

9.2 涂装现场对施工状态下的涂料产品抽查时，对于聚氨酯类、环氧类等多组分固化的涂料品种抽样检验，应在产品适用期内进行检验。

9.1 溶剂型建筑用墙面涂料自本标准实施之日起不得在现场涂装中使用。

# 附录 A

# (规范性附录)水分含量的测定气相色谱法

## A.1 试剂和材料

A.1.1 蒸馏水：符合GB/T6682—2008中三级水的要求。

A.1.2 稀释溶剂：用于稀释试样的并经分子筛干燥的有机溶剂，不含有任何干扰测试的物质。纯度至少为99%(质量分数)，或已知纯度。例如，二甲基甲酰胺等。

A.1.3 内标物：试样中不存在的并经分子筛干燥的化合物，且该化合物能够与色谱图上其他成分完全分离。纯度至少为99%(质量分数)，或已知纯度。例如，异丙醇等。

A.1.4 分子筛：孔径为0.2 nm\~0.3 nm，粒径为1.7 mm\~5.0 mm。分子筛应再生后使用。

A.1.5 载气：氢气或氮气，纯度≥99.995%。

## A.2 仪器设备

A.2.1 气相色谱仪：配有热导检测器及程序升温控制器。

A.2.2 色谱柱：苯乙烯一二乙烯基苯多孔聚合物的毛细管柱。

注：其他满足检验要求的色谱柱也可使用。

A.2.3 进样器：微量注射器，10μL。

A.2.4 配样瓶：约10mL的玻璃瓶，具有可密封的瓶盖。

A.2.5 天平：实际分度值 $d = 0 . 1 { \mathrm { ~ m g } }$

## A.3 气相色谱测试条件

A.3.1 色谱柱：苯乙烯-二乙烯基苯多孔聚合物的毛细管柱， $2 5 ~ \mathrm { m } \times 0 . 5 3 ~ \mathrm { m m } \times 1 0 ~ \mu \mathrm { m }$

A.3.2 进样口温度：250℃。

A.3.3 检测器温度：300℃。

A.3.4 分流比：5：1。

A.3.5 柱温：程序升温，100℃保持2 min，然后以 $2 0 \ \mathrm { { C / m i n } }$ 升至 $1 3 0 ~ \mathrm { \textdegree }$ 并保持 $3 \mathrm { m i n } _ { \mathrm { ; } }$ 再以 $3 0 \ \mathrm { { T / m i n } }$ 升至 200 ℃保持 5 min。

A.3.6 载气：氢气，流速 6.5 mL/min。

注：也可根据所用气相色谱仪的性能、色谱柱类型及待测试样的实际情况选择最佳的气相色谱测试条件。

## A.4 测试步骤

## A.4.1 测试水的相对响应因子R

在同一配样瓶(A.2.4)中称取约 0.2 g的蒸馏水(A.1.1)和约0.2 g的内标物(A.1.3)，精确至0.1 mg，记录水的质量m。和内标物的质量 $m _ { \ell }$ ，再加人5mL稀释溶剂(A.1.2)，密封配样瓶(A.2.4)并摇匀。用微量注射器(A.2.3)吸取配样瓶(A.2.4)中的1μL混合液注人色谱仪中，记录色谱图。按公式(A.1)计算

水的相对响应因子 $R$

$$
R = \frac { m _ { \parallel } \times A _ { \parallel } } { m _ { \parallel } \times A _ { i } }\tag{…(A.1}
$$

式中：

$R$ ——水的相对响应因子：

$m _ { \parallel }$ ——内标物的质量，单位为克 $\mathbf { \rho } ( \mathbf { g } )$

$A ,$ ——水的峰面积；

$m _ { * }$ ——水的质量，单位为克 $\mathbf { \rho } ( \mathbf { g } )$

$A _ { \parallel }$ ——内标物的峰面积。

若内标物和稀释溶剂不是无水试剂，则以同样量的内标物和稀释溶剂(混合液)，但不加水作为空白样，记录空白样中水的峰面积 $A _ { \circ }$ 。按公式(A.2)计算水的相对响应因子 $R$

$$
R = \frac { m _ { \mathrm { 1 } } \times ( A _ { \mathrm { * } } - A _ { \mathrm { 0 } } ) } { m _ { \mathrm { * } } \times A _ { \mathrm { i } } }\tag{…(A.2}
$$

式中：

$R$ ——水的相对响应因子：

$m _ { i }$ ——内标物的质量，单位为克 ${ \bf \Pi } ( { \bf g } )$

$A _ { \ast }$ ——水的峰面积；

$A \circ$ ——空白样中水的峰面积：

$m _ { * }$ ——水的质量，单位为克 $\mathbf { \rho } ( \mathbf { g } )$

$A _ { \parallel }$ —内标物的峰面积。

平行测试两次，取两次测试结果的平均值，其相对偏差应小于5%。

## A.4.2 样品分析

称取搅拌均匀后的试样约0.6 $\mathbf { g }$ 以及与水含量近似相等的内标物(A.1.3)于配样瓶(A.2.4)中，精确至0.1 mg，记录试样的质量 $m$ ，和内标物的质量 $m _ { i }$ ，再加人5mL稀释溶剂(A.1.2)(稀释溶剂体积可根据样品状态调整)，密封配样瓶(A.2.4)并摇匀。同时准备一个不加试样的内标物和稀释溶剂混合液做为空白样。用力摇动或超声装有试样的配样瓶(A.2.4)15 min，放置5min，使其沉淀[为使试样尽快沉淀，可在装有试样的配样瓶(A.2.4)内加人几粒小玻璃珠，然后用力摇动；也可使用低速离 $\dot { c }$ 机使其沉淀]。用微量注射器(A.2.3)吸取配样瓶(A.2.4)中的 $1 \ \mu \mathrm { L }$ 上层清液，注人色谱仪中，记录色谱图。

## A.4.3 计算

按公式(A.3)计算试样中的水分含量 $w _ { \nu }$ "

$$
{ w _ { \mathrm { e } } } = \frac { m _ { \mathrm { i } } \times ( A _ { \mathrm { e } } - A _ { \mathrm { o } } ) } { m _ { \mathrm { r } } \times A _ { \mathrm { i } } \times R } \times 1 0 0\tag{…(A.3}
$$

式中：

$w _ { \ast }$ ——试样中的水分含量，以质量分数计：

$m _ { i }$ ——内标物的质量，单位为克 ${ \bf \Pi } ( { \bf \bf \Pi } _ { 8 } )$

$A \ast$ ——试样中水的峰面积；

$A _ { \circ }$ ——空白样中水的峰面积；

$m _ { e }$ ——试样的质量，单位为克 ${ \bf \Pi } ( { \bf \Pi } _ { g } )$

$A _ { \parallel }$ ——内标物的峰面积；

$R$ ——水的相对响应因子。

平行测试两次，取两次测试结果的平均值，保留至小数点后两位。

## A.5 精密度

A.5.1 重复性：水分含量大于或等于15%，同一操作者两次测试结果的相对偏差小于1.6%。

A.5.2 再现性：水分含量大于或等于15%，不同实验室间测试结果的相对偏差小于5%。

## 参考文献

[1] GB/T 2705—2003 涂料产品分类和命名

[2] GB/T 5206—2015 色漆和清漆 术语和定义

[3] GB/T 33761—2017 绿色产品评价通则

[4] GB/T 34676—2017 儿童房装饰用内墙涂料

[5] GB 37822—2019 挥发性有机物无组织排放控制标准

[6] GB/T 50504—2009 民用建筑设计术语标准

[7] HG/T 5172—2017 水性液态内墙硅藻涂料

[8] HJ 2537—2014 环境标志产品技术要求 水性涂料

[9] JG/T 287—2013 保温装饰板外墙外保温系统材料

[10] JG/T 481—2015 低挥发性有机化合物(VOC)水性内墙涂覆材料

[11] RISN-TG 028-2017 保温装饰板外墙外保温工程技术导则

[12] Basic Criteria for Award of The Blue Angel Environmental Label RAL-UZ 102 Low-emission Interior Wall Paints(Edition January 2015).

[13] Commission Decision (EU) 2015/886 Amending Decision 2014/312/EU establishing the ecological criteria for the award of the EU Ecolabel for indoor and outdoor paints and varnishes.

[14] Commission Decision (EU) 2014/312 Establishing the ecological criteria for the award of the EU Ecolabel for indoor and outdoor paints and varnishes.

File: backend/app/knowledge/documents/99-GBT-4100-2015-ceramic-tiles.md (part 1 of 2)
# GB/T 4100-2015 陶瓷砖

来源：https://std.samr.gov.cn/search/std?q=GB/T%204100-2015

说明：本文由 MinerU 从本地标准文件解析生成，用于装修管家知识库检索。标准适用性、现行状态和正式条文以官方发布文本为准。

# 中华人民共和国国家标准

GB/T 4100—2015

代替 GB/T 4100—2006

陶瓷砖

Ceramic tiles

(ISO 13006:2012 Ceramic tiles—

Definitions,classification,characteristics and marking,MOD)

2015-05-15 发布

2015-12-01 实施

## 目次

前言…………………………………………………………………………………Ⅲ  
1 范围……………1  
2 规范性引用文件………………………………………………………………………………1  
3 术语和定义………………………………………………………………………………………………………2  
4 分类…………………………………………………………………………………………………5  
5 性能…………7  
6 抽样和接收条件……8  
要求和试验方法…………8  
8 标记和说明…………………………………………………………………………………8  
附录 A(规范性附录)挤压陶瓷砖(E≤0.5% AIa类)……………………………………………… 10  
附录B（规范性附录) 挤压陶瓷砖(0.5%<E≤3%AI b类)………………………………………12  
附录 C（规范性附录)挤压陶瓷砖(3%<E≤6%AⅡa类)…………………………………………14  
附录D（规范性附录)挤压陶瓷砖(6%<E≤10% AⅡb 类)………………………………………16  
附录 E(规范性附录) 挤压陶瓷砖(E>10% AⅢ类)…………………………………………………18  
附录G(规范性附录) 干压陶瓷砖(E≤0.5% BIa类)………………………………………………20  
附录 H（规范性附录) 干压陶瓷砖(0.5%<E≤3% BIb类）………………………………………23  
附录J(规范性附录) 干压陶瓷砖(3%<E≤6% BⅡa类)……………………………………………25  
附录 K(规范性附录)干压陶瓷砖(6%<E≤10%BIb类)…………………………………………27  
附录 L（规范性附录) 干压陶瓷砖(E>10% BⅢ类)…………………………………………………29  
附录 M（规范性附录)摩擦系数的测定…………………………………………………………………32  
附录N（资料性附录)包装标记使用规定………………………………………………………………35  
附录P（资料性附录） 有釉地砖耐磨性分级……………………………………………………………36  
附录Q(资料性附录)试验方法…………………………………………………………………………………37

## 前言

本标准按照 GB/T1.1—2009 给出的规则起草。

本标准代替GB/T4100—2006《陶瓷砖》，与GB/T4100—2006相比，主要技术变化如下：

——增加了对陶瓷砖厚度的规定(见7.3)；

——删除了挤压陶瓷砖3%<E≤6% AⅡa类-第2部分(见 2006版的附录C)；

——删除了挤压陶瓷砖6%<E≤10%AⅡb类-第2部分(见2006版的附录E)；

修改了对陶瓷砖摩擦系数的要求(见附录A、附录B、附录C、附录D、附录E、附录G、附录H、附录J、附录K、附录L,2006版的附录A、附录B、附录C、附录D、附录E、附录G、附录H、附录J、附录K、附录L)；

修改了对陶瓷砖小色差的要求(见附录A、附录B、附录C、附录D、附录E、附录G、附录H、附录J、附录K、附录L,2006版的附录A、附录B、附录C、附录D、附录E、附录G、附录H、附录J、附录K、附录L)；

修改了干压陶瓷砖技术要求分类的方法，将原标准按产品表面积分类修改为按名义尺寸分类(见附录G、附录H、附录J、附录K,2006版的附录G、附录H、附录J、附录K)；

修改了陶质砖技术要求分类的方法，将原标准按产品有无间隔凸缘分类修改为按名义尺寸分类(见附录L,2006版的附录L)。

本标准使用重新起草法修改采用ISO13006:2012《陶瓷砖定义、分类、性能和标记》。

本标准与ISO13006:2012相比，在结构上增加了三条(7.1、7.2、7.3)，增加了对陶瓷砖厚度的限定(见7.3)，适应我国陶瓷砖薄型化的需要。增加了一个附录(附录M)，统一了摩擦系数的测定方法。删除了ISO13006:2012两个附录(ISO13006：2012的附录C、附录E)，即取消了中吸水率挤压陶瓷砖AⅡa类(3%<E≤6%)的第2部分和中吸水率挤压陶瓷砖AⅡb类(6%<E≤10%)的第2部分，这两部分的技术要求较低，对应的产品在我国很少生产。

本标准与ISO13006:2012的技术性差异如下：

修改了范围，明确规定本标准适用于干压或挤压成型的陶瓷砖，不适用于陶瓷配件砖(见第1章)。

关于规范性引用文件，本标准做了具有技术性差异的调整，用已经采用了国际标准的GB/T 3810.1\~GB/T 3810.16 代替了ISO10545-1\~ISO10545-16,增加引用了GB/T 9195—2011 和GB/T 13891(见第2章)。

增加了瓷质砖、炻瓷砖、细炻砖、炻质砖、陶质砖、摩擦系数、静摩擦系数的定义，便于制造商和消费者使用(见3.8、3.9、3.10、3.11、3.12、3.17、3.18)。

——增加了对抛光砖尺寸的规定，适应我国生产抛光砖的国情(见附录G)。

——增加了对陶瓷砖厚度的规定，引导陶瓷砖向薄型化发展(见7.3)。

——增加了陶瓷砖摩擦系数试验方法，统一摩擦系数的测定(见附录M)。

删除了技术要求较低的挤压陶瓷砖3%<E≤6%AⅡa类-第2部分(见ISO13006:2012附录C)。

-删除了技术要求较低的挤压陶瓷砖6%<E≤10%AⅡb类-第2部分(见ISO13006:2012附录E)。

本标准做了下列编辑性修改：

——删除了国际标准的前言。

本标准由中国建筑材料联合会提出。

本标准由全国建筑卫生陶瓷标准化技术委员会(SAC/TC 249)归口。

本标准负责起草单位：咸阳陶瓷研究设计院。

本标准参加起草单位：杭州诺贝尔集团有限公司、广东蒙娜丽莎新型材料集团有限公司、广东宏陶陶瓷有限公司、广东兴辉陶瓷集团有限公司、广东新明珠陶瓷集团有限公司、广东博德精工建材有限公司、佛山欧神诺陶瓷股份有限公司、佛山市溶洲建筑陶瓷二厂有限公司、广东东鹏控股股份有限公司、佛山石湾鹰牌陶瓷有限公司、湖北省当阳豪山建材有限公司、国家建筑卫生陶瓷质量监督检验中心。

本标准参加起草人：王博、段先湖、刘幼红、李莹、张旗康、卢广坚、陈洪再、李列林、覃空、郑树龙、林志江、金国庭、麦卓荣、苏志强、张卫星。

本标准代替了GB/T4100—2006，GB/T4100—2006的历次版本发布情况为：

——GB/T 4100-1992;

GB/T 4100.1—1999、GB/T 4100.2-1999、GB/T 4100.3—1999、GB/T 4100.4—1999、 GB/T 4100.5-1999。

![](images/43262a0b2a8caf6bfe0d8a8a433675267a65f80a936be1ec6b8961cf053e6806.jpg)

## 陶瓷砖

## 1 范围

本标准规定了陶瓷砖的术语和定义、分类、性能、抽样和接收条件、要求和试验方法、标记和说明。

本标准适用于由干压或挤压成型的陶瓷砖。

本标准不适用于陶瓷配件砖。

## 2 规范性引用文件

下列文件对于本文件的应用是必不可少的。凡是注日期的引用文件，仅注日期的版本适用于本文件。凡是不注日期的引用文件，其最新版本(包括所有的修改单)适用于本文件。

GB/T 3810.1 陶瓷砖试验方法 第1 部分:抽样和接收条件(GB/T 3810.1—2006,ISO 10545-1:1995,MOD)

GB/T 3810.2 陶瓷砖试验方法 第2部分：尺寸和表面质量的检验(GB/T 3810.2—2006,ISO 10545-2:1995,MOD)

GB/T3810.3陶瓷砖试验方法第3部分：吸水率、显气孔率、表观相对密度和容重的测定(GB/T 3810.3—2006,ISO 10545-3:1995,IDT)

GB/T 3810.4 陶瓷砖试验方法 第 4 部分：断裂模数和破坏强度的测定(GB/T 3810.4—2006，ISO 10545-4:2004,IDT)

GB/T 3810.5 陶瓷砖试验方法第5 部分：用恢复系数确定砖的抗冲击性(GB/T 3810.5—2006，ISO 10545-5:1996,IDT)

GB/T 3810.6陶瓷砖试验方法第6 部分：无釉砖耐磨深度的测定(GB/T 3810.6—2006,ISO10545-6:1995,DT)

GB/T 3810.7陶瓷砖试验方法第7部分：有釉砖表面耐磨性的测定(GB/T 3810.7—2006，ISO 10545-7:1996,IDT)

GB/T 3810.8陶瓷砖试验方法 第8部分：线性热膨胀的测定(GB/T 3810.8—2006,ISO 10545-8:1994,IDT)

GB/T 3810.9 陶瓷砖试验方法 第9 部分:抗热震性的测定(GB/T 3810.9—2006,ISO 10545-9：1994,IDT)

GB/T 3810.10 陶瓷砖试验方法 第 10 部分：湿膨胀的测定(GB/T 3810.10—2006,ISO 10545-10:1995,IDT)

GB/T 3810.11 陶瓷砖试验方法 第 11 部分：有釉砖抗釉裂性的测定(GB/T 3810.11—2006，ISO 10545-11:1994,IDT)

GB/T 3810.12陶瓷砖试验方法 第 12 部分：抗冻性的测定(GB/T 3810.12—2006,ISO 10545-12:1995,IDT)

GB/T 3810.13 陶瓷砖试验方法 第 13 部分：耐化学腐蚀性的测定（GB/T 3810.13—2006，ISO 10545-13:1995,IDT)

GB/T 3810.14 陶瓷砖试验方法第14 部分：耐污染性的测定(GB/T 3810.14—2006,ISO 10545-14:1995,IDT)

GB/T 3810.15 陶瓷砖试验方法第 15 部分：有釉砖铅和镉溶出量的测定(GB/T 3810.15—2006,ISO 10545-15:1995,IDT) 4000,150 10540 10;105 3013162006 IS0 10545-

GB/T 3810.16 陶瓷砖试验方法第16 部分：小色差的测定(GB/T 3810.16—2006,ISO 10545-16:1999,IDT)

GB/T 9195—2011 建筑卫生陶瓷分类和术语

GB/T13891 建筑饰面材料镜向光泽度测定方法

## 3 术语和定义

GB/T9195—2011界定的以及下列术语和定义适用于本文件。为了便于使用，以下重复列出了GB/T9195—2011中的某些术语和定义。

## 3.1

陶瓷砖ceramic tile

由粘土、长石和石英为主要原料制造的用于覆盖墙面和地面的板状或块状建筑陶瓷制品。

[GB/T 9195-2011,定义3.1.1]

## 3.2

## 釉 glaze 柚 graze

2经配制加工后、施于坯体表面经熔融后形成的玻璃层或玻璃与晶体混合层起遮盖或装饰作用的物料。

[GB/T9195-2011,定义4.2

## 3.3

底釉 engobed surface   
施于陶瓷坯体与釉料之间，起遮盖或装饰作用，烧成后不完全玻化或玻化的釉料。 [GB/T9195—2011,定义4.3]

## 3.4

抛光面polished surface   
陶瓷砖烧制后经机械研磨、抛光使砖产生镜面光泽的表面。 [GB/T 9195—2011,定义4.7]

## 3.5

抛光砖 polished tile 经过机械研磨、抛光，表面呈镜面光泽的陶瓷砖。 [GB/T 9195—2011,定义3.1.20]

## 3.6

挤压砖 extruded tile

将可塑性坯料以挤压方式成型生产的陶瓷砖。

[GB/T 9195—2011,定义 3.1.7]

## 3.7

干压砖 dry-pressed tile

将混合好的粉料经压制成型的陶瓷砖。

[GB/T 9195—2011,定义3.1.8]

## 3.8

瓷质砖 porcelain tile

吸水率(E)不超过0.5%的陶瓷砖。

3.9

炻瓷砖 stoneware porcelain tile

吸水率(E)大于0.5%，不超过3%的陶瓷砖。

3.10

细炻砖 fine stoneware tile

吸水率(E)大于3%，不超过6%的陶瓷砖。

3.11

炻质砖 stoneware tile

吸水率(E)大于6%，不超过10%的陶瓷砖。

3.12

陶质砖 earthenware tile

吸水率(E)大于10%的陶瓷砖。

3.13

吸水率 water absorption

E

干燥的单位质量的产品达到水饱和时所吸收的水的质量，用质量百分数表示。

[GB/T 9195—2011,定义7.10]

3.14

尺寸描述 description of sizes

注：这里描述的尺寸只适用于矩形砖，对于非矩形砖可以采用相应的最小矩形的尺寸，见图1和图2。

![](images/7c8b70244b77ee0a5c7cba0c67b9ef8cffa4afb7ef70b2606aa84ec67eeb048c.jpg)

说明：

a,b——可见面尺寸；

$^ { d }$ ——厚度；

j ——连接宽度；

C ——配合尺寸；

W ——工作尺寸。

C=W+j

图 1 砖

![](images/81ff84585676e4b4f78c9cb8c576fbcf84cd899a988a716e654a6e99db567cd7.jpg)

说明：

1——间隔凸缘；

j——连接宽度；

C——配合尺寸；

W——工作尺寸。

C=W+j

图 2 带有间隔凸缘的砖

## 3.14.1

名义尺寸 nominal size

用来统称产品规格的尺寸。

## 3.14.2

工作尺寸 work size

w

按制造结果而确定的尺寸，实际尺寸与其之间的差应在规定的允许偏差之内。

注：工作尺寸包括长、宽、厚。

## 3.14.3

实际尺寸 actual size

按照 GB/T 3810.2 中规定的方法测得的尺寸。

## 3.14.4

配合尺寸 coordinating size

C

工作尺寸加上连接宽度。

## 3.14.5

模数尺寸 modular size

包括了尺寸为M、2M、3M和5M以及它们的倍数或分数为基数的砖，不包括表面积小于$9 \ 0 0 0 \ \mathrm { m m } ^ { 2 }$ 的砖。

注：ISO 1006 中，1 M=100 mm。

## 3.14.6

非模数尺寸 non-modular size

不以模数M为基数的尺寸。

## 3.14.7

公差 tolerance

在尺寸允许范围之内的偏差。

## 3.15

间隔凸缘 spacer lug

带有凸缘的砖，便于使沿直线铺贴的两块砖之间的接缝宽度不超过规定的要求，见图2。

## 3.16

背纹 back feet

陶瓷砖背面具有一定形状的凹凸槽。部分外墙砖的背纹如图3所示。

![](images/8143a5c89fc59c6ce4fb120a8bb5fe28cb023aa6acd747c3db8dd6bb66a1276d.jpg)  
a）例1

![](images/791ab8d37f1c661c8242eb40dac23cdafe3fe6db2829c8772871b57c5233c199.jpg)  
b）例2

![](images/2622081d259d0db441bbde79a9283622f7a74ef6c3c855153b7b13c96ebf48ae.jpg)  
c)例3

说明：

h——深度；

$L _ { i }$ ——长度,i=0,1,2,3。

图3 背纹

## 3.17

摩擦系数 coefficient of friction

使物体克服摩擦力作用产生滑动或有滑动趋势时作用于物体上的切向力和垂直方向上力的比值。

## 3.18

静摩擦系数 static coefficient of friction

使物体克服静摩擦力作用即将产生滑动时作用于物体上的切向力和垂直方向上力的比值。

## 4 分类

## 4.1 分类方法

按照陶瓷砖的成型方法和吸水率进行分类。陶瓷砖分类及代号见表1。

表1 陶瓷砖分类及代号
<table><tr><td rowspan=1 colspan=10></td><td rowspan=3 colspan=2>按吸水率(E)分类</td></tr><tr><td></td><td></td><td rowspan=1 colspan=4>低吸水率(Ⅰ类)</td><td rowspan=1 colspan=4>中吸水率(Ⅱ类)</td><td rowspan=1 colspan=2>高吸水率(Ⅲ类)</td></tr><tr><td></td><td></td><td rowspan=1 colspan=2>E≤0.5%(瓷质砖)</td><td rowspan=1 colspan=2>0.5%&lt;E≤3%(炻瓷砖)</td><td rowspan=1 colspan=2>3%&lt;E≤6%(细炻砖)</td><td rowspan=1 colspan=2> $6 \% < E \leqslant 1 0 \%$ (炻质砖)</td><td rowspan=1 colspan=2>E&gt;10%(陶质砖)</td></tr><tr><td rowspan=3 colspan=1>按成型方法分类</td><td rowspan=2 colspan=1>挤压砖(A)</td><td rowspan=1 colspan=2>AIa类</td><td rowspan=1 colspan=2>AIb类</td><td rowspan=1 colspan=2>AⅡa类</td><td rowspan=1 colspan=2>AⅡb类</td><td rowspan=1 colspan=2>AⅢ类</td></tr><tr><td rowspan=1 colspan=1>精细</td><td rowspan=1 colspan=1>普通</td><td rowspan=1 colspan=1>精细</td><td rowspan=1 colspan=1>普通</td><td rowspan=1 colspan=1>精细</td><td rowspan=1 colspan=1>普通</td><td rowspan=1 colspan=1>精细</td><td rowspan=1 colspan=1>普通</td><td rowspan=1 colspan=1>精细</td><td rowspan=1 colspan=1>普通</td></tr><tr><td rowspan=1 colspan=1>干压砖(B)</td><td rowspan=1 colspan=2>BIa类</td><td rowspan=1 colspan=2>BIb类</td><td rowspan=1 colspan=2>BⅡa类</td><td rowspan=1 colspan=2>BⅡb类</td><td rowspan=1 colspan=2>BⅢ类</td></tr><tr><td rowspan=1 colspan=12>BⅢ类仅包括有釉砖。</td></tr></table>

## 4.2 按成型方法分类

按成型方法分为：

a） 挤压砖，按尺寸偏差分为：

1）精细；

2）普通。

b) 干压砖。

## 4.3 按吸水率(E)分类

## 4.3.1 类型

按吸水率(E)分为:低吸水率砖(I类)、中吸水率砖(Ⅱ类)和高吸水率砖(Ⅲ类)。

## 4.3.2 低吸水率砖(Ⅰ类)

低吸水率砖(Ⅰ类)包括：

a）低吸水率挤压砖：

1) $E \leqslant 0 . 5 \% ( \mathrm { A I a } \ \sharp \pounds ) ;$

2) $0 . 5 \% < E \leqslant 3 \% ( \mathrm { A I b } \ \sharp \leqslant )$ 。

b) 低吸水率干压砖：

1) $E \leqslant 0 . 5 \% \mathrm { ~ ( B I a ~ \sharp _ { \ast } ) ~ }$

2) $0 . 5 \% < E \leqslant 3 \% ( \mathrm { B I b } \sharp \leqslant )$ 。

## 4.3.3 中吸水率砖(Ⅱ类)

中吸水率砖(Ⅱ类)包括：

a）中吸水率挤压砖：

1)3%<E≤6%(AⅡa类);

2)6%<E≤10%(AⅡb类)。

b) 中吸水率干压砖：

1)3%<E≤6%(BⅡa类);

2)6%<E≤10%(BⅡb类)。

## 4.3.4 高吸水率砖(Ⅲ类)

高吸水率砖(Ⅲ类)包括：

a)高吸水率挤压砖：E>10%(AⅢ类)；

b) 高吸水率干压砖：E>10%(BⅢ类)。

## 5 性能

不同用途陶瓷砖的产品性能要求见表2。

表 2 不同用途陶瓷砖的产品性能要求
<table><tr><td rowspan=1 colspan=3></td><td rowspan=1 colspan=2></td><td rowspan=1 colspan=2></td><td rowspan=1 colspan=1></td></tr><tr><td rowspan=2 colspan=1></td><td rowspan=2 colspan=2>性能</td><td rowspan=1 colspan=2>地砖</td><td rowspan=1 colspan=2>墙砖</td><td rowspan=2 colspan=1>试验方法</td></tr><tr><td rowspan=1 colspan=1>室内</td><td rowspan=1 colspan=1>室外</td><td rowspan=1 colspan=1>室内</td><td rowspan=1 colspan=1>室外</td></tr><tr><td rowspan=7 colspan=1></td><td rowspan=7 colspan=1>尺寸和表面质量</td><td rowspan=1 colspan=1>长度和宽度</td><td rowspan=1 colspan=1>√</td><td rowspan=1 colspan=1>√</td><td rowspan=1 colspan=1>√</td><td rowspan=1 colspan=1>√</td><td rowspan=1 colspan=1>GB/T 3810.2</td></tr><tr><td rowspan=1 colspan=1>厚度</td><td rowspan=1 colspan=1>√</td><td rowspan=1 colspan=1>√</td><td rowspan=1 colspan=1>√</td><td rowspan=1 colspan=1>√</td><td rowspan=1 colspan=1>GB/T 3810.2</td></tr><tr><td rowspan=1 colspan=1>边直度</td><td rowspan=1 colspan=1>√</td><td rowspan=1 colspan=1>√</td><td rowspan=1 colspan=1>√</td><td rowspan=1 colspan=1>√</td><td rowspan=1 colspan=1>GB/T 3810.2</td></tr><tr><td rowspan=1 colspan=1>直角度</td><td rowspan=1 colspan=1>√</td><td rowspan=1 colspan=1>√</td><td rowspan=1 colspan=1>√</td><td rowspan=1 colspan=1>√</td><td rowspan=1 colspan=1>GB/T 3810.2</td></tr><tr><td rowspan=1 colspan=1>表面平整度(弯曲度和翘曲度)</td><td rowspan=1 colspan=1>√</td><td rowspan=1 colspan=1>√</td><td rowspan=1 colspan=1>√</td><td rowspan=1 colspan=1>√</td><td rowspan=1 colspan=1>GB/T 3810.2</td></tr><tr><td rowspan=1 colspan=1>表面质量</td><td rowspan=1 colspan=1>√</td><td rowspan=1 colspan=1>√</td><td rowspan=1 colspan=1>√</td><td rowspan=1 colspan=1>√</td><td rowspan=1 colspan=1>GB/T 3810.2</td></tr><tr><td rowspan=1 colspan=1>背纹</td><td rowspan=1 colspan=1></td><td rowspan=1 colspan=1></td><td rowspan=1 colspan=1></td><td rowspan=1 colspan=1>√</td><td rowspan=1 colspan=1>图3</td></tr><tr><td rowspan=21 colspan=2>线性热膨胀物理    抗热震性性能湿膨胀</td><td rowspan=1 colspan=1>吸水率</td><td rowspan=1 colspan=1>√</td><td rowspan=1 colspan=1>√</td><td rowspan=1 colspan=1>√</td><td rowspan=1 colspan=1>√</td><td rowspan=1 colspan=1>GB/T 3810.3</td></tr><tr><td rowspan=1 colspan=1>破坏强度</td><td rowspan=1 colspan=1>√</td><td rowspan=1 colspan=1>√</td><td rowspan=1 colspan=1>√</td><td rowspan=1 colspan=1>√</td><td rowspan=1 colspan=1>GB/T 3810.4</td></tr><tr><td rowspan=1 colspan=1>断裂模数</td><td rowspan=1 colspan=1>√</td><td rowspan=1 colspan=1>√</td><td rowspan=1 colspan=1>√</td><td rowspan=1 colspan=1>√</td><td rowspan=1 colspan=1>GB/T 3810.4</td></tr><tr><td rowspan=1 colspan=1>无釉砖耐磨深度</td><td rowspan=1 colspan=1>√</td><td rowspan=1 colspan=1>√</td><td rowspan=1 colspan=1></td><td rowspan=1 colspan=1></td><td rowspan=1 colspan=1>GB/T 3810.6</td></tr><tr><td rowspan=1 colspan=1>有釉砖表面耐磨性</td><td rowspan=1 colspan=1>√</td><td rowspan=1 colspan=1>√</td><td rowspan=1 colspan=1></td><td rowspan=1 colspan=1></td><td rowspan=1 colspan=1>GB/T 3810.7</td></tr><tr><td rowspan=1 colspan=1>b</td><td rowspan=1 colspan=1>√</td><td rowspan=1 colspan=1>√</td><td rowspan=1 colspan=1>√</td><td rowspan=1 colspan=1>√</td><td rowspan=1 colspan=1>GB/T 3810.8</td></tr><tr><td rowspan=1 colspan=1>b</td><td rowspan=1 colspan=1>√</td><td rowspan=1 colspan=1>√</td><td rowspan=1 colspan=1>√</td><td rowspan=1 colspan=1>√</td><td rowspan=1 colspan=1>GB/T 3810.9</td></tr><tr><td rowspan=1 colspan=1>有釉砖抗釉裂性</td><td rowspan=1 colspan=1>√</td><td rowspan=1 colspan=1>√</td><td rowspan=1 colspan=1>√</td><td rowspan=1 colspan=1>√</td><td rowspan=1 colspan=1>GB/T 3810.11</td></tr><tr><td rowspan=1 colspan=1>抗冻性</td><td rowspan=1 colspan=1></td><td rowspan=1 colspan=1>√</td><td rowspan=1 colspan=1></td><td rowspan=1 colspan=1>√</td><td rowspan=1 colspan=1>GB/T 3810.12</td></tr><tr><td rowspan=1 colspan=1>摩擦系数</td><td rowspan=1 colspan=1>√</td><td rowspan=1 colspan=1>√</td><td rowspan=1 colspan=1></td><td rowspan=1 colspan=1></td><td rowspan=1 colspan=1>附录M</td></tr><tr><td rowspan=1 colspan=1>b</td><td rowspan=1 colspan=1>√</td><td rowspan=1 colspan=1>√</td><td rowspan=1 colspan=1>√</td><td rowspan=1 colspan=1>√</td><td rowspan=1 colspan=1>GB/T 3810.10</td></tr><tr><td rowspan=1 colspan=1>小色差b</td><td rowspan=1 colspan=1>√</td><td rowspan=1 colspan=1>√</td><td rowspan=1 colspan=1>√</td><td rowspan=1 colspan=1>√</td><td rowspan=1 colspan=1>GB/T 3810.16</td></tr><tr><td rowspan=1 colspan=1>抗冲击性b</td><td rowspan=1 colspan=1>√</td><td rowspan=1 colspan=1>√</td><td rowspan=1 colspan=1></td><td rowspan=1 colspan=1></td><td rowspan=1 colspan=1>GB/T 3810.5</td></tr><tr><td rowspan=1 colspan=1>抛光砖光泽度</td><td rowspan=1 colspan=1>√</td><td rowspan=1 colspan=1>√</td><td rowspan=1 colspan=1>√</td><td rowspan=1 colspan=1>√</td><td rowspan=1 colspan=1>GB/T 13891</td></tr><tr><td rowspan=6 colspan=1></td><td rowspan=1 colspan=1>有釉砖耐污染性</td><td rowspan=1 colspan=1>√</td><td rowspan=1 colspan=1>√</td><td rowspan=1 colspan=1>√</td><td rowspan=1 colspan=1>√</td><td rowspan=1 colspan=1>GB/T 3810.14</td></tr><tr><td rowspan=1 colspan=1>无釉砖耐污染性b</td><td rowspan=1 colspan=1>√</td><td rowspan=1 colspan=1>√</td><td rowspan=1 colspan=1>√</td><td rowspan=1 colspan=1>√</td><td rowspan=1 colspan=1>GB/T 3810.14</td></tr><tr><td rowspan=1 colspan=1>耐低浓度酸和碱化学腐蚀性</td><td rowspan=1 colspan=1>√</td><td rowspan=1 colspan=1>√</td><td rowspan=1 colspan=1>√</td><td rowspan=1 colspan=1>√</td><td rowspan=1 colspan=1>GB/T 3810.13</td></tr><tr><td rowspan=1 colspan=1>耐高浓度酸和碱化学腐蚀性</td><td rowspan=1 colspan=1>√</td><td rowspan=1 colspan=1>√</td><td rowspan=1 colspan=1>√</td><td rowspan=1 colspan=1>√</td><td rowspan=1 colspan=1></td></tr><tr><td rowspan=1 colspan=1>耐家庭化学试剂和游泳池盐类化学腐蚀性</td><td rowspan=1 colspan=1>√</td><td rowspan=1 colspan=1>√</td><td rowspan=1 colspan=1>√</td><td rowspan=1 colspan=1>√</td><td rowspan=1 colspan=1>GB/T 3810.13</td></tr><tr><td rowspan=1 colspan=1>有釉砖铅和镉的溶出量b</td><td rowspan=1 colspan=1>√</td><td rowspan=1 colspan=1>√</td><td rowspan=1 colspan=1>√</td><td rowspan=1 colspan=1>√</td><td rowspan=1 colspan=1>GB/T 3810.15</td></tr><tr><td rowspan=1 colspan=7>通过水泥砂浆铺贴的外墙砖，包括隧道中铺贴的砖。参见附录Q。。砖在有冰冻情况下使用时。</td></tr></table>

## 6 抽样和接收条件

抽样和接收条件应符合 GB/T 3810.1 的要求。

## 7 要求和试验方法

## 7.1 挤压陶瓷砖

挤压陶瓷砖的技术要求应符合附录A、附录B、附录C、附录D、附录E的要求。

## 7.2 干压陶瓷砖

干压陶瓷砖的技术要求应符合附录G、附录H、附录J、附录K、附录L的要求。

## 7.3 厚度

干压陶瓷砖的厚度应符合表3的规定。

表 3 干压陶瓷砖的厚度  
单位为毫米
<table><tr><td rowspan=1 colspan=2></td></tr><tr><td rowspan=1 colspan=1>表面积 S</td><td rowspan=1 colspan=1>厚度值</td></tr><tr><td rowspan=1 colspan=1>S≤900 cm2</td><td rowspan=1 colspan=1>≤10.0</td></tr><tr><td rowspan=1 colspan=1>900 cm²&lt;S≤1800 cm²          </td><td rowspan=1 colspan=1>≤10.0                                人</td></tr><tr><td rowspan=1 colspan=1>1 800 cm2&lt;S≤3 60(cm²</td><td rowspan=1 colspan=1>≤10.0</td></tr><tr><td rowspan=1 colspan=1>3 600 cm2&lt;S≤6400 cm²</td><td rowspan=1 colspan=1>≤11.0</td></tr><tr><td rowspan=1 colspan=1>S&gt;6 400 cm2</td><td rowspan=1 colspan=1>≤13.5</td></tr><tr><td rowspan=1 colspan=2>注：微晶石、干挂砖等特殊艺和特殊要求的砖或有合同规定时，厚度由供需双方协商</td></tr><tr><td rowspan=1 colspan=2></td></tr></table>

## 8 标记和说明

## 8.1 标记

砖和/或其包装上应有下列标志：

a) 制造商的标记和/或商标以及产地；

b） 质量标志；

c) 砖的种类及执行本标准的相应附录；

d)名义尺寸和工作尺寸，模数(M)或非模数；

e) 表面特性，如有釉(GL)或无釉(UGL);

f) 烧成后表面处理情况，如抛光；

g） 砖和包装的总质量。

## 8.2 产品特性

对用于地面的陶瓷砖，应说明有釉砖的耐磨性级别或使用的场所。

注：参见附录N。

## 8.3 产品说明

产品说明中应包含以下信息：

a）成型方法；

b） 陶瓷砖类别及执行本标准的相应附录；

c) 名义尺寸和工作尺寸，模数(M)和非模数；

d) 表面特性，如，有釉(GL)或无釉(UGL)；

e) 背纹(需要时)。

示例1：精细挤压砖,GB/T 4100—2015,附录A,AIa M 25 cm×12.5 cm(W 240 mm×115 mm×10 mm)GL。   
示例2:普通挤压砖,GB/T 4100—2015,附录 B,AI b15 cm×15 cm（W 150 mm×15 mm ×9.5 mm) UGL。   
示例3:干压砖,GB/T4100—2015,附录G,BIa M25 cm×12.5 cm(W 240 mm×115 mm×10 mm)GL。   
示例4:干压砖,GB/T4100—2015,附录L,BⅢ15cm×15 cm（W150 mm×150 mm×9.5 mm）UGL。

## 附录A

(规范性附录)

挤压陶瓷砖(E≤0.5%AIa类)

挤压陶瓷砖(E≤0.5%，AIa类)的技术要求应符合表A.1的规定。

表 A.1 挤压陶瓷砖(E ≤0.5% AIa 类)技术要求
<table><tr><td rowspan=1 colspan=11></td><td rowspan=4 colspan=2>试验方法</td></tr><tr><td rowspan=2 colspan=11>技术要求</td></tr><tr><td rowspan=2 colspan=3>精细</td><td rowspan=2 colspan=2>普通</td></tr><tr><td rowspan=2 colspan=6>项目</td></tr><tr><td rowspan=2 colspan=3>±1.0,最大±2mm</td><td rowspan=2 colspan=2>±2.0,最大士4mm</td><td rowspan=2 colspan=2>GB/T 3810.2</td></tr><tr><td rowspan=6 colspan=3>长度和宽度</td><td rowspan=2 colspan=3>每块砖(2条或4条边)的平均尺寸相对于工作尺寸(W)的允许偏差/%</td></tr><tr><td rowspan=2 colspan=3>±1.0</td><td rowspan=2 colspan=2>±1.5</td><td rowspan=2 colspan=2>GB/T 3810.2</td></tr><tr><td rowspan=2 colspan=3>每块砖(2条或4条边)的平均尺寸相对于10块砖(20条或40条边)平均尺寸的允许偏差/%</td></tr><tr><td></td><td></td><td></td><td></td><td></td><td rowspan=2 colspan=2>GB/T 3810.2</td></tr><tr><td rowspan=2 colspan=8>制造商选择工作尺寸应满足以下要求：模数砖名义尺寸连接宽度允许在3 mm~11 mm之间：非模数砖工作尺寸与名义人寸之间的偏差不大于土3</td></tr><tr><td rowspan=2 colspan=3>±10</td><td rowspan=2 colspan=2>±10</td><td rowspan=2 colspan=2>GB/T 3810.2</td></tr><tr><td></td><td rowspan=2 colspan=6>厚度b厚度由制造商确定；每块砖厚度的平均值相对于工作尺寸厚度的允许偏差/%</td></tr><tr><td></td><td rowspan=2 colspan=3>±0.5</td><td rowspan=2 colspan=2>±0.6</td><td rowspan=2 colspan=1>GB/T 3810.2</td></tr><tr><td rowspan=22 colspan=2></td><td rowspan=2 colspan=6>边直度(正面)                        74相对于工作尺寸的最大允许偏差/%</td></tr><tr><td rowspan=2 colspan=3>±1.0</td><td rowspan=2 colspan=2>±1.0</td><td rowspan=2 colspan=1>GB/T 3810.2</td></tr><tr><td rowspan=1 colspan=6>直角度相对于工作尺寸的最大允许偏差/%</td></tr><tr><td></td><td></td><td rowspan=3 colspan=3>相对于由工作尺寸计算的对角线的中心弯曲度</td><td></td><td></td><td></td><td></td><td></td><td></td></tr><tr><td></td><td></td><td rowspan=2 colspan=3>±0.5</td><td rowspan=2 colspan=2>±1.5</td><td rowspan=2 colspan=1>GB/T 3810.2</td></tr><tr><td rowspan=6 colspan=3>表面平整度最大允许偏差/%</td></tr><tr><td rowspan=3 colspan=3>相对于工作尺寸的边弯曲度</td><td></td><td></td><td></td><td></td><td></td><td></td></tr><tr><td rowspan=1 colspan=3>±0.5</td><td rowspan=1 colspan=2>±1.5</td><td rowspan=1 colspan=1>GB/T 3810.2</td></tr><tr><td rowspan=2 colspan=3>±0.8</td><td rowspan=2 colspan=2>±1.5</td><td rowspan=2 colspan=1>GB/T 3810.2</td></tr><tr><td rowspan=2 colspan=3>相对于由工作尺寸计算的对角线的翘曲度</td></tr><tr><td rowspan=2 colspan=5>h≥0.7</td><td rowspan=2 colspan=1>图3</td></tr><tr><td rowspan=4 colspan=3>背纹(有要求时)</td><td rowspan=1 colspan=3>深度(h)/mm</td></tr><tr><td rowspan=2 colspan=3>形状</td><td></td><td></td><td></td><td></td><td></td><td></td></tr><tr><td rowspan=1 colspan=5>背纹形状由制造商确定，示例如图3所示。示例1：L₀-L1&gt;0示例2：L0-L2&gt;0示例3：L0-L3&gt;0</td><td rowspan=1 colspan=1>图3</td></tr><tr><td></td><td></td><td></td><td></td><td rowspan=2 colspan=4>至少砖的95%的主要区域无明显缺陷</td><td rowspan=2 colspan=1>GB/T 3810.2</td></tr><tr><td rowspan=2 colspan=6>表面质量d</td></tr><tr><td rowspan=2 colspan=4>平均值≤0.5%，单个值≤0.6%</td><td rowspan=2 colspan=1>GB/T 3810.3</td></tr><tr><td rowspan=1 colspan=6>吸水率°(质量分数)</td></tr><tr><td rowspan=4 colspan=3>破坏强度/N</td><td rowspan=2 colspan=3>厚度(工作尺寸)≥7.5 mm</td><td></td><td></td><td></td><td></td><td></td></tr><tr><td rowspan=1 colspan=4>≥1 300</td><td rowspan=1 colspan=1>GB/T 3810.4</td></tr><tr><td rowspan=2 colspan=3>厚度(工作尺寸)&lt;7.5 mm</td><td rowspan=2 colspan=4>≥600</td><td rowspan=2 colspan=1>GB/T 3810.4</td></tr><tr><td rowspan=1 colspan=4></td><td rowspan=1 colspan=1></td></tr></table>

表 A.1（续）
<table><tr><td rowspan=3 colspan=5>技术要求</td><td></td><td></td></tr><tr><td></td><td rowspan=15 colspan=1></td></tr><tr><td rowspan=2 colspan=1>试验方法</td></tr><tr><td rowspan=1 colspan=3>项目</td><td rowspan=1 colspan=1>精细</td><td rowspan=1 colspan=1>普通</td></tr><tr><td rowspan=1 colspan=3>断裂模数/[N/mm²(MPa)]不适用于破坏强度≥3000N的砖</td><td rowspan=1 colspan=2>平均值≥28,单个值≥21</td><td rowspan=1 colspan=1>GB/T 3810.4</td></tr><tr><td rowspan=2 colspan=1>耐磨性</td><td rowspan=1 colspan=2>无釉地砖耐磨损体积/mm³</td><td rowspan=1 colspan=2>≤275</td><td rowspan=1 colspan=1>GB/T 3810.6</td></tr><tr><td rowspan=1 colspan=2>有釉地砖表面耐磨性</td><td rowspan=1 colspan=2>报告陶瓷砖耐磨性级别和转数</td><td rowspan=1 colspan=1>GB/T 3810.7</td></tr><tr><td rowspan=1 colspan=1>线性热膨胀系数</td><td rowspan=1 colspan=2>从环境温度到100℃</td><td rowspan=1 colspan=2>参见附录 Q</td><td rowspan=1 colspan=1>GB/T 3810.8</td></tr><tr><td rowspan=1 colspan=3>抗热震性8</td><td rowspan=1 colspan=2>参见附录 Q</td><td rowspan=1 colspan=1>GB/T 3810.9</td></tr><tr><td rowspan=1 colspan=3>有釉砖抗釉裂性</td><td rowspan=1 colspan=2>经试验应无釉裂</td><td rowspan=1 colspan=1>GB/T 3810.11</td></tr><tr><td rowspan=1 colspan=3>抗冻性</td><td rowspan=1 colspan=2>经试验应无裂纹或剥落</td><td rowspan=1 colspan=1>GB/T 3810.12</td></tr><tr><td rowspan=1 colspan=3>地砖摩擦系数</td><td rowspan=1 colspan=2>单个值≥0.50</td><td rowspan=1 colspan=1>附录M</td></tr><tr><td rowspan=1 colspan=3>湿膨胀8/(mm/m)</td><td rowspan=1 colspan=2>参见附录Q</td><td rowspan=1 colspan=1>GB/T 3810.10</td></tr><tr><td rowspan=1 colspan=3>小色差8</td><td rowspan=1 colspan=2>纯色砖有釉砖：△E&lt;0.75无釉砖：△E&lt;1.0</td><td rowspan=1 colspan=1>GB/T 3810.16</td></tr><tr><td rowspan=1 colspan=3>1.抗冲击性8</td><td rowspan=1 colspan=2>参见附录Q</td><td rowspan=1 colspan=1>GB/T 3810.5</td></tr><tr><td rowspan=3 colspan=1>耐污染性</td><td rowspan=1 colspan=2>有釉砖</td><td rowspan=1 colspan=2>最低3级</td><td rowspan=1 colspan=1>GB/T 3810.14</td></tr><tr><td rowspan=8 colspan=7>以非公制尺寸为基础的习惯用法也可用在同类型砖的连接宽度上。b在适用情况下，陶瓷砖厚度包括背纹的高度，按照图3测定。不适用于有弯曲形状的砖。d在烧成过程中，产品与标准板之间的微小色差是难免的。本条款不适用于在砖的表面有意制造的色差(表面可能是有釉的、无釉的或部分有釉的)或在砖的部分区域内为了突出产品的特点而希望的色差。用于装饰目的的斑点或色斑不能看作为缺陷。吸水率最大单个值为0.5%的砖是全玻化砖(常被认为是不吸水的)。有釉地砖耐磨性分级参见附录P。8表中所列“参见附录Q”涉及的项目是否有必要进行检验，参见本标准附录Q。制造商对于为装饰效果而产生的裂纹应加以说明，这种情况下，GB/T3810.11规定的釉裂试验不适用。</td></tr><tr><td rowspan=1 colspan=2>无釉砖8</td><td rowspan=1 colspan=2>参见附录Q</td><td rowspan=1 colspan=1>GB/T 3810.14</td></tr><tr><td rowspan=5 colspan=1></td><td rowspan=2 colspan=1></td><td rowspan=1 colspan=1></td><td rowspan=2 colspan=2>制商应报告耐化学腐</td><td rowspan=2 colspan=1></td></tr><tr><td rowspan=1 colspan=1></td></tr><tr><td rowspan=1 colspan=2>耐高浓度酸和碱</td><td rowspan=1 colspan=2></td><td rowspan=1 colspan=1>GB/T 3810.13</td></tr><tr><td rowspan=2 colspan=1>耐庭化学试剂和游</td><td rowspan=1 colspan=1></td><td rowspan=1 colspan=2></td><td rowspan=2 colspan=1></td></tr><tr><td rowspan=1 colspan=1></td><td rowspan=1 colspan=2></td></tr><tr><td rowspan=1 colspan=3></td><td rowspan=1 colspan=2></td><td rowspan=1 colspan=1>GB/T 3810.15</td></tr></table>

## 附录B

(规范性附录)

挤压陶瓷砖(0.5%<E≤3%AIb类)

挤压陶瓷砖(0.5%<E≤3%AIb类)的技术要求应符合表B.1的规定。

## 表 B.1 挤压陶瓷砖(0.5%<E ≤3%AI b 类)技术要求

<table><tr><td colspan="7" rowspan="1"></td><td colspan="1" rowspan="4">试验方法</td><td colspan="4" rowspan="1"></td></tr><tr><td colspan="7" rowspan="2">技术要求</td><td colspan="4"></td></tr><tr><td colspan="4" rowspan="8"></td></tr><tr><td colspan="5" rowspan="1">项目</td><td colspan="1" rowspan="1">精细</td><td colspan="4" rowspan="1">普通</td></tr><tr><td colspan="1" rowspan="16"></td><td colspan="1" rowspan="3">长度和宽度</td><td colspan="3" rowspan="1">每块砖(2条或4条边)的平均尺寸相对于工作尺寸(W)的允许偏差/%</td><td colspan="1" rowspan="1">±1.0,最大±2 mm</td><td colspan="1" rowspan="1">±2.0,最大±4 mm</td><td colspan="4" rowspan="1">GB/T 3810.2</td></tr><tr><td colspan="3" rowspan="1">每块砖(2条或4条边)的平均尺寸相对于10块砖(20条或40条边)平均尺寸的允许偏差/%</td><td colspan="1" rowspan="1">±1.0</td><td colspan="1" rowspan="1">±1.5</td><td colspan="4" rowspan="1">GB/T 3810.2</td></tr><tr><td colspan="5" rowspan="1">制造商选择工作尺寸应满足以下要求：模数砖名义尺寸连接宽度允许在3 mm~11mm之间；非模数砖工作尺寸与名义尺寸之间的偏差不大于±3mm</td><td colspan="4" rowspan="1">GB/T 3810.2</td></tr><tr><td colspan="4" rowspan="1">厚度b厚度由制造商确定；每块砖厚度的平均值相对于工作尺寸厚度的允许偏差/%</td><td colspan="1" rowspan="1">±10</td><td colspan="1" rowspan="1">±10</td><td colspan="4" rowspan="1">GB/T 3810.2</td></tr><tr><td colspan="4" rowspan="1">边直度(正面)相对于工作尺寸的最大允许偏差/%</td><td colspan="1" rowspan="1">±0.5</td><td colspan="1" rowspan="1">±0.6</td><td colspan="4" rowspan="1">GB/T 3810.2</td></tr><tr><td colspan="4" rowspan="1">直角度相对于工作尺寸的最大允许偏差/%</td><td colspan="1" rowspan="1">±1.0</td><td colspan="1" rowspan="1">±1.0</td><td colspan="4" rowspan="1">GB/T 3810.2</td></tr><tr><td colspan="3" rowspan="3">表面平整度最大允许偏差/%</td><td colspan="1" rowspan="1">相对于由工作尺寸计算的对角线的中心弯曲度</td><td colspan="1" rowspan="1">±0.5</td><td colspan="1" rowspan="1">±1.5</td><td colspan="1" rowspan="1">GB/T 3810.2</td><td colspan="4" rowspan="3"></td></tr><tr><td colspan="1" rowspan="1">相对于工作尺寸的边弯曲度</td><td colspan="1" rowspan="1">±0.5</td><td colspan="1" rowspan="1">±1.5</td><td colspan="4" rowspan="1">GB/T 3810.2</td></tr><tr><td colspan="1" rowspan="1">相对于由工作尺寸计算的对角线的翘曲度</td><td colspan="1" rowspan="1">±0.8</td><td colspan="1" rowspan="1">±1.5</td><td colspan="4" rowspan="1">GB/T 3810.2</td></tr><tr><td colspan="3" rowspan="2">背纹(有要求时)</td><td colspan="1" rowspan="1">深度(h)/mm</td><td colspan="2" rowspan="1">h≥0.7</td><td colspan="1" rowspan="1">图3</td><td colspan="4" rowspan="2"></td></tr><tr><td colspan="1" rowspan="1">形状</td><td colspan="2" rowspan="1">背纹形状由制造商确定，示例如图3所示。示例1：L₀-L₁&gt;0示例2：L0-L2&gt;0示例3：L0-L3&gt;0</td><td colspan="4" rowspan="1">图3</td></tr><tr><td colspan="4" rowspan="1">表面质量d</td><td colspan="2" rowspan="1">至少砖的95%的主要区域无明显缺陷</td><td colspan="1" rowspan="1">GB/T 3810.2</td><td colspan="4" rowspan="1"></td></tr><tr><td colspan="4" rowspan="1">吸水率(质量分数)</td><td colspan="2" rowspan="1">平均值0.5%&lt;E≤3%，单个值≤3.3%</td><td colspan="1" rowspan="1">GB/T 3810.3</td><td colspan="4" rowspan="1"></td></tr><tr><td colspan="3" rowspan="3">破坏强度/N</td><td colspan="1" rowspan="1">厚度(工作尺寸)≥7.5 mm</td><td colspan="2" rowspan="1">≥1 100</td><td colspan="5" rowspan="1">GB/T 3810.4</td></tr><tr><td colspan="1" rowspan="1">厚度(工作尺寸)&lt;7.5 mm</td><td colspan="2" rowspan="1">≥600</td><td colspan="5" rowspan="1">GB/T 3810.4</td></tr><tr><td colspan="5" rowspan="1"></td><td colspan="5" rowspan="1"></td></tr><tr><td colspan="5" rowspan="1"></td><td colspan="1" rowspan="4">试验方法</td></tr><tr><td colspan="5" rowspan="2">技术要求</td></tr><tr><td colspan="1" rowspan="14"></td></tr><tr><td colspan="3" rowspan="1">项目</td><td colspan="1" rowspan="1">精细</td><td colspan="1" rowspan="1">普通</td></tr><tr><td colspan="3" rowspan="1">断裂模数/[N/mm²(MPa)]不适用于破坏强度≥3000N的砖</td><td colspan="2" rowspan="1">平均值≥23,单个值≥18</td><td colspan="1" rowspan="1">GB/T 3810.4</td></tr><tr><td colspan="1" rowspan="2">耐磨性</td><td colspan="2" rowspan="1">无釉地砖耐磨损体积/mm³</td><td colspan="2" rowspan="1">≤275</td><td colspan="1" rowspan="1">GB/T 3810.6</td></tr><tr><td colspan="2" rowspan="1">有釉地砖表面耐磨性</td><td colspan="2" rowspan="1">报告陶瓷砖耐磨性级别和转数</td><td colspan="1" rowspan="1">GB/T 3810.7</td></tr><tr><td colspan="1" rowspan="1">线性热膨胀系数</td><td colspan="2" rowspan="1">从环境温度到100℃</td><td colspan="2" rowspan="1">参见附录Q</td><td colspan="1" rowspan="1">GB/T 3810.8</td></tr><tr><td colspan="3" rowspan="1">抗热震性</td><td colspan="2" rowspan="1">参见附录 Q</td><td colspan="1" rowspan="1">GB/T 3810.9</td></tr><tr><td colspan="3" rowspan="1">有釉砖抗釉裂性</td><td colspan="2" rowspan="1">经试验应无釉裂</td><td colspan="1" rowspan="1">GB/T 3810.11</td></tr><tr><td colspan="3" rowspan="1">抗冻性</td><td colspan="2" rowspan="1">经试验应无裂纹或剥落</td><td colspan="1" rowspan="1">GB/T 3810.12</td></tr><tr><td colspan="3" rowspan="1">地砖摩擦系数</td><td colspan="2" rowspan="1">单个值≥0.50</td><td colspan="1" rowspan="1">附录 M</td></tr><tr><td colspan="3" rowspan="1">湿膨胀/(mm/m)</td><td colspan="2" rowspan="1">参见附录Q</td><td colspan="1" rowspan="1">GB/T 3810.10</td></tr><tr><td colspan="3" rowspan="1">小色差</td><td colspan="2" rowspan="1">纯色砖有釉砖：△E&lt;0.75无釉砖：ΔE&lt;1.0</td><td colspan="1" rowspan="1">GB/T 3810.16</td></tr><tr><td colspan="3" rowspan="1">N          1抗冲击性</td><td colspan="2" rowspan="1">参见附录Q</td><td colspan="1" rowspan="1">GB/T 3810.5</td></tr><tr><td colspan="1" rowspan="2">耐污染性</td><td colspan="2" rowspan="1">有釉砖</td><td colspan="2" rowspan="1">最低3级</td><td colspan="1" rowspan="1">GB/T 3810.14</td></tr><tr><td colspan="6" rowspan="7">。以非公制尺寸为基础的习惯用法也可用在同类型砖的连接宽度上。8制造商对于为装饰效果而产生的裂纹应加以说明，这种情况下，GB/T3810.11规定的釉裂试验不适用。b在适用情况下，陶瓷砖厚度包括背纹的高度，按照图3测定。不适用于有弯曲形状的砖。d在烧成过程中，产品与标准板之间的微小色差是难免的。本条款不适用于在砖的表面有意制造的色差(表面可能是有釉的、无釉的或部分有釉的)或在砖的部分区域内为了突出产品的特点而希望的色差。用于装饰目的的斑点或色斑不能看作为缺陷。。有釉地砖耐磨性分级参见附录P。表中所列“参见附录Q”涉及的项目是否有必要进行检验，参见本标准附录Q。</td><td colspan="1" rowspan="1"></td></tr><tr><td colspan="1" rowspan="5"></td><td colspan="1" rowspan="2"></td><td colspan="1" rowspan="1">有釉砖</td><td colspan="2" rowspan="2">制商应报告耐化学腐</td><td colspan="1" rowspan="2"></td></tr><tr><td colspan="1" rowspan="1">无釉砖</td></tr><tr><td colspan="2" rowspan="1">耐高浓度酸和碱</td><td colspan="2" rowspan="1"></td><td colspan="1" rowspan="1">GB/T 3810.13</td></tr><tr><td colspan="1" rowspan="2">科家庭化学试剂和游</td><td colspan="1" rowspan="1">有釉砖</td><td colspan="2" rowspan="1"></td><td colspan="1" rowspan="2"></td></tr><tr><td colspan="1" rowspan="1">无釉砖</td><td colspan="2" rowspan="1"></td></tr><tr><td colspan="3" rowspan="1"></td><td colspan="2" rowspan="1">参见附录Q</td><td colspan="1" rowspan="1">GB/T 3810.15</td></tr></table>

附录 C

(规范性附录)

挤压陶瓷砖(3%<E≤6%AⅡa类)

挤压陶瓷砖(3%<E≤6%AⅡa类)的技术要求应符合表C.1的规定。

表 C.1 挤压陶瓷砖 $( 3 \% < E \leqslant 6 \%$ AⅡa类)技术要求
<table><tr><td rowspan=2 colspan=7>技术要求</td><td></td></tr><tr><td rowspan=2 colspan=1>试验方法</td></tr><tr><td rowspan=1 colspan=4>项目</td><td rowspan=1 colspan=2>精细</td><td rowspan=1 colspan=1>普通</td></tr><tr><td rowspan=3 colspan=2>长度和宽度</td><td rowspan=1 colspan=2>每块砖(2条或4条边)的平均尺寸相对于工作尺寸(W)的允许偏差/%</td><td rowspan=1 colspan=2>±1.25,最大±2mm</td><td rowspan=1 colspan=1>±2.0,最大±4mm</td><td rowspan=1 colspan=1>GB/T 3810.2</td></tr><tr><td rowspan=1 colspan=2>每块砖(2条或4条边)的平均尺寸相对于10块砖(20条或40条边)平均尺寸的允许偏差/%</td><td rowspan=1 colspan=2>±1.0</td><td rowspan=1 colspan=1>±1.5</td><td rowspan=1 colspan=1>GB/T 3810.2</td></tr><tr><td rowspan=1 colspan=5>制造商选择工作尺寸应满足以下要求：模数砖名义尺寸连接宽度允许在3 mm～11 mm之间；非模数砖工作尺寸与名义尺寸之间的偏差不大于±3mm</td><td rowspan=1 colspan=1>GB/T 3810.2</td></tr><tr><td rowspan=1 colspan=4>厚度b厚度由制造商确定；每块砖厚度的平均值相对于工作尺寸厚度的允许偏差/%</td><td rowspan=1 colspan=2>±10</td><td rowspan=1 colspan=1>±10</td><td rowspan=1 colspan=1>GB/T 3810.2</td></tr><tr><td rowspan=1 colspan=4>边直度(正面)相对于工作尺寸的最大允许偏差/%</td><td rowspan=1 colspan=2>±0.5</td><td rowspan=1 colspan=1>±0.6</td><td rowspan=1 colspan=1>GB/T 3810.2</td></tr><tr><td rowspan=1 colspan=4>直角度相对于工作尺寸的最大允许偏差/%</td><td rowspan=1 colspan=2>±1.0</td><td rowspan=1 colspan=1>±1.0</td><td rowspan=1 colspan=1>GB/T 3810.2</td></tr><tr><td rowspan=3 colspan=3>表面平整度最大允许偏差/%</td><td rowspan=1 colspan=1>相对于由工作尺寸计算的对角线的中心弯曲度</td><td rowspan=1 colspan=2>±0.5</td><td rowspan=1 colspan=1>±1.5</td><td rowspan=1 colspan=1>GB/T 3810.2</td></tr><tr><td rowspan=1 colspan=1>相对于工作尺寸的边弯曲度</td><td></td><td rowspan=1 colspan=1>±0.5</td><td rowspan=1 colspan=1>±1.5</td><td rowspan=1 colspan=1>GB/T 3810.2</td></tr><tr><td rowspan=1 colspan=1>相对于由工作尺寸计算的对角线的翘曲度</td><td></td><td rowspan=1 colspan=1>±0.8</td><td rowspan=1 colspan=1>±1.5</td><td rowspan=1 colspan=1>GB/T 3810.2</td></tr><tr><td rowspan=6 colspan=1></td><td rowspan=2 colspan=2>背纹(有要求时)</td><td rowspan=1 colspan=1>深度(h)/mm</td><td></td><td rowspan=1 colspan=2>h≥0.7</td><td rowspan=1 colspan=1>图3</td></tr><tr><td rowspan=1 colspan=1>形状</td><td></td><td rowspan=1 colspan=2>背纹形状由制造商确定，示例如图3所示。示例1：L0-L1&gt;0示例2：L。-L2&gt;0示例3：L0-L3&gt;0</td><td rowspan=1 colspan=1>图3</td></tr><tr><td rowspan=1 colspan=4>表面质量d</td><td rowspan=1 colspan=2>至少砖的95%的主要区域无明显缺陷</td><td rowspan=1 colspan=1>GB/T 3810.2</td></tr><tr><td rowspan=1 colspan=4>吸水率(质量分数)</td><td rowspan=1 colspan=2>平均值3.0%&lt;E≤6.0%，单个值≤6.5%</td><td rowspan=1 colspan=1>GB/T 3810.3</td></tr><tr><td rowspan=2 colspan=2>破坏强度/N</td><td rowspan=1 colspan=1>厚度(工作尺寸)≥7.5 mm</td><td></td><td rowspan=1 colspan=2>≥950</td><td rowspan=1 colspan=1>GB/T 3810.4</td></tr><tr><td rowspan=1 colspan=1>厚度(工作尺寸)&lt;7.5 mm</td><td></td><td rowspan=1 colspan=2>≥600</td><td rowspan=1 colspan=1>GB/T 3810.4</td></tr></table>

表C.1（续）
<table><tr><td rowspan=4 colspan=6>技术要求</td><td rowspan=2 colspan=1></td><td></td><td></td></tr><tr><td></td><td rowspan=10 colspan=1></td></tr><tr><td rowspan=3 colspan=2>试验方法</td></tr><tr></tr><tr><td rowspan=1 colspan=4>项目</td><td rowspan=1 colspan=1>精细</td><td rowspan=1 colspan=1>普通</td></tr><tr><td rowspan=1 colspan=4>断裂模数/[N/mm²(MPa)]不适用于破坏强度≥3000N的砖</td><td rowspan=1 colspan=2>平均值≥20,单个值≥18</td><td rowspan=1 colspan=2>GB/T 3810.4</td></tr><tr><td rowspan=2 colspan=2>耐磨性</td><td rowspan=1 colspan=2>无釉地砖耐磨损体积/mm³</td><td rowspan=1 colspan=2>≤393</td><td rowspan=1 colspan=2>GB/T 3810.6</td></tr><tr><td rowspan=1 colspan=2>有釉地砖表面耐磨性</td><td rowspan=1 colspan=2>报告陶瓷砖耐磨性级别和转数</td><td rowspan=1 colspan=2>GB/T 3810.7</td></tr><tr><td rowspan=1 colspan=2>线性热膨胀系数</td><td rowspan=1 colspan=2>从环境温度到100℃</td><td rowspan=1 colspan=2>参见附录Q</td><td rowspan=1 colspan=2>GB/T 3810.8</td></tr><tr><td rowspan=1 colspan=4>抗热震性</td><td rowspan=1 colspan=2>参见附录Q</td><td rowspan=1 colspan=2>GB/T 3810.9</td></tr><tr><td rowspan=1 colspan=4>有釉砖抗釉裂性8</td><td rowspan=1 colspan=2>经试验应无釉裂</td><td rowspan=1 colspan=2>GB/T 3810.11</td></tr><tr><td rowspan=1 colspan=4>抗冻性</td><td rowspan=1 colspan=2>参见附录Q</td><td rowspan=1 colspan=2>GB/T 3810.12</td><td rowspan=1 colspan=1></td></tr><tr><td rowspan=1 colspan=4>地砖摩擦系数</td><td rowspan=1 colspan=2>单个值≥0.50</td><td rowspan=1 colspan=2>附录 M</td><td rowspan=3 colspan=1></td></tr><tr><td rowspan=1 colspan=4>湿膨胀/(mm/m)</td><td rowspan=1 colspan=2>参见附录Q</td><td rowspan=1 colspan=2>GB/T 3810.10</td></tr><tr><td rowspan=1 colspan=4>小色差</td><td rowspan=1 colspan=2>纯色砖有釉砖：△E&lt;0.75无釉砖：△E&lt;1.0</td><td rowspan=1 colspan=2>GB/T 3810.16</td></tr><tr><td rowspan=1 colspan=4>抗冲击性                                         5</td><td rowspan=1 colspan=2>参见附录Q</td><td rowspan=1 colspan=2>GB/T 3810.5</td><td rowspan=1 colspan=1></td></tr><tr><td rowspan=2 colspan=2>耐污染性</td><td rowspan=1 colspan=2>有釉砖</td><td rowspan=1 colspan=2>最低3级</td><td rowspan=1 colspan=2>GB/T 3810.14</td><td rowspan=2 colspan=1></td></tr><tr><td rowspan=1 colspan=2>无釉砖</td><td rowspan=1 colspan=2>参见附录 Q</td><td rowspan=1 colspan=2>GB/T 3810.14</td></tr><tr><td rowspan=5 colspan=2>抗化学腐蚀性</td><td rowspan=2 colspan=1>耐低浓度酸和碱</td><td rowspan=1 colspan=1>有釉砖</td><td rowspan=2 colspan=2>制造商应报告耐化学腐蚀性等级</td><td rowspan=2 colspan=2>GB/T 3810.13</td><td rowspan=2 colspan=1></td></tr><tr><td rowspan=1 colspan=1>无釉砖</td></tr><tr><td rowspan=1 colspan=2>耐高浓度酸和碱</td><td rowspan=1 colspan=2>参见附录 Q</td><td rowspan=1 colspan=2>GB/T 3810.13</td><td rowspan=1 colspan=1></td></tr><tr><td rowspan=2 colspan=1>耐家庭化学试剂和游泳池盐类</td><td rowspan=1 colspan=1>有釉砖</td><td rowspan=1 colspan=2>不低于GB级</td><td rowspan=2 colspan=2>GB/T 3810.13</td><td rowspan=2 colspan=1></td></tr><tr><td rowspan=1 colspan=1>无釉砖</td><td rowspan=1 colspan=2>不低于UB级</td></tr><tr><td rowspan=1 colspan=4>铅和镉的溶出量</td><td rowspan=1 colspan=2>参见附录Q</td><td rowspan=1 colspan=2>GB/T 3810.15</td><td rowspan=1 colspan=1></td></tr><tr><td rowspan=2 colspan=9>以非公制尺寸为基础的习惯用法也可用在同类型砖的连接宽度上。在适用情况下，陶瓷砖厚度包括背纹的高度，按照图3测定。不适用于有弯曲形状的砖。d在烧成过程中，产品与标准板之间的微小色差是难免的。本条款不适用于在砖的表面有意制造的色差(表面可能是有釉的、无釉的或部分有釉的)或在砖的部分区域内为了突出产品的特点而希望的色差。用于装饰目的的斑点或色斑不能看作为缺陷。。有釉地砖耐磨性分级参见附录P。表中所列“参见附录Q”涉及的项目是否有必要进行检验，参见本标准附录Q。8制造商对于为装饰效果而产生的裂纹应加以说明，这种情况下，GB/T3810.11规定的釉裂试验不适用。</td></tr><tr><td rowspan=1 colspan=8></td></tr></table>

附录D

(规范性附录)

挤压陶瓷砖(6%<E≤10%AⅡb类)

挤压陶瓷砖(6%<E≤10%AⅡb类)的技术要求应符合表D.1的规定。

表 D.1 挤压陶瓷砖(6%<E≤10% AⅡb 类)技术要求
<table><tr><td rowspan=1 colspan=5>技术要求</td><td rowspan=2 colspan=1>试验方法</td></tr><tr><td rowspan=1 colspan=3>项目</td><td rowspan=1 colspan=1>精细</td><td rowspan=1 colspan=1>普通</td></tr><tr><td rowspan=3 colspan=1>长度和宽度</td><td rowspan=1 colspan=2>每块砖(2条或4条边)的平均尺寸相对于工作尺寸(W)的允许偏差/%</td><td rowspan=1 colspan=1>±2.0,最大士2 mm</td><td rowspan=1 colspan=1>±2.0,最大±4mm</td><td rowspan=1 colspan=1>GB/T 3810.2</td></tr><tr><td rowspan=1 colspan=2>每块砖(2条或4条边)的平均尺寸相对于10块砖(20条或40条边)平均尺寸的允许偏差/%</td><td rowspan=1 colspan=1>±1.5</td><td rowspan=1 colspan=1>±1.5</td><td rowspan=1 colspan=1>GB/T 3810.2</td></tr><tr><td rowspan=1 colspan=4>制造商选择工作尺寸应满足以下要求：模数砖名义尺寸连接宽度允许在3 mm~11 mm之间；非模数砖工作尺寸与名义尺寸之间的偏差不大于±3mm</td><td rowspan=1 colspan=1>GB/T 3810.2</td></tr><tr><td rowspan=1 colspan=3>厚度b厚度由制造商确定；每块砖厚度的平均值相对于工作尺寸厚度的允许偏差/%</td><td rowspan=1 colspan=1>±10</td><td rowspan=1 colspan=1>±10</td><td rowspan=1 colspan=1>GB/T 3810.2</td></tr><tr><td rowspan=1 colspan=3>边直度(正面)相对于工作尺寸的最大允许偏差/%</td><td rowspan=1 colspan=1>±1.0</td><td rowspan=1 colspan=1>+1.0</td><td rowspan=1 colspan=1>GB/T 3810.2</td></tr><tr><td rowspan=1 colspan=3>直角度相对于工作尺寸的最大允许偏差/%</td><td rowspan=1 colspan=1>±1.0</td><td rowspan=1 colspan=1>±1.0</td><td rowspan=1 colspan=1>GB/T 3810.2</td></tr><tr><td rowspan=3 colspan=2>表面平整度最大允许偏差/%</td><td rowspan=1 colspan=1>相对于由工作尺寸计算的对角线的中心弯曲度</td><td rowspan=1 colspan=1>±1.0</td><td rowspan=1 colspan=1>±1.5</td><td rowspan=1 colspan=1>GB/T 3810.2</td></tr><tr><td rowspan=1 colspan=1>相对于工作尺寸的边弯曲度</td><td rowspan=1 colspan=1>±1.0</td><td rowspan=1 colspan=1>±1.5</td><td rowspan=1 colspan=1>GB/T 3810.2</td></tr><tr><td rowspan=1 colspan=1>相对于由工作尺寸计算的对角线的翘曲度</td><td rowspan=1 colspan=1>±1.5</td><td rowspan=1 colspan=1>±1.5</td><td rowspan=1 colspan=1>GB/T 3810.2</td></tr><tr><td rowspan=6 colspan=1></td><td rowspan=2 colspan=1>背纹(有要求时)</td><td rowspan=1 colspan=1>深度(h)/mm</td><td rowspan=1 colspan=2>h≥0.7</td><td rowspan=1 colspan=1>图3</td></tr><tr><td rowspan=1 colspan=1>形状</td><td rowspan=1 colspan=2>背纹形状由制造商确定，示例如图3所示。示例1：L0-L1&gt;0示例2：L0-L2&gt;0示例3：L0-L3&gt;0</td><td rowspan=1 colspan=1>图3</td></tr><tr><td rowspan=1 colspan=3>表面质量d</td><td rowspan=1 colspan=2>至少砖的95%的主要区域无明显缺陷</td><td rowspan=1 colspan=1>GB/T 3810.2</td></tr><tr><td rowspan=1 colspan=3>吸水率(质量分数)</td><td rowspan=1 colspan=2>平均值6%&lt;E≤10%，单个值≤11%</td><td rowspan=1 colspan=1>GB/T 3810.3</td></tr><tr><td rowspan=1 colspan=3>破坏强度/N</td><td rowspan=1 colspan=2>≥900</td><td rowspan=1 colspan=1>GB/T 3810.4</td></tr><tr><td rowspan=1 colspan=3>断裂模数/[N/mm²(MPa)]不适用于破坏强度≥3000N的砖</td><td rowspan=1 colspan=2>平均值≥17.5，单个值≥15</td><td rowspan=1 colspan=1>GB/T 3810.4</td></tr></table>

## 表 D.1（续）
