Repository: Mrzqd/zxgj

# 装修知识库

本目录存放应用内置的装修知识库文件。文件内容为项目归纳整理的注意事项和验收清单，用于本地检索和用户下载。

这些资料不是法律意见，也不是对国家/行业标准原文的复制。涉及结构安全、燃气、消防、防水争议、合同纠纷等高风险事项时，应以当地法规、物业要求、设计师/监理/专业机构意见为准。

## 目录说明

- `documents/`：应用启动和 RAG 检索读取的 Markdown 知识库。
- `standards-manifest.json`：国家标准原文导入清单，维护标准标题、官方审查 URL、本地文件路径和输出 Markdown 文件名。
- `raw/`：原始 PDF/Word 标准文件存放目录。该目录用于本地导入，建议不要提交大文件或受版权限制的原文。

## 标准清单范围

`standards-manifest.json` 按装修问答优先级维护标准索引，当前覆盖施工验收、水电、防水、通风空调、消防电气、室内环境、材料环保、施工噪声和建筑垃圾等方向。

- `priority=1`：高频装修问答优先导入，例如住宅装饰装修、装饰装修验收、防水、水电、室内环境、核心材料环保。
- `priority=2`：增强覆盖，例如通用规范、设计标准、通风空调、门窗、地板、胶粘剂等。
- `priority=3`：低频或可能存在替代关系的补充标准，导入前建议先核验现行状态。

File: backend/app/knowledge/documents/99-GBT-4100-2015-ceramic-tiles.md (part 2 of 2)
# GB/T 4100-2015 陶瓷砖
<table><tr><td rowspan=1 colspan=5>技术要求</td><td rowspan=2 colspan=1>试验方法</td></tr><tr><td rowspan=1 colspan=3>项目</td><td rowspan=1 colspan=1>精细</td><td rowspan=1 colspan=1>普通</td></tr><tr><td rowspan=2 colspan=1>耐磨性</td><td rowspan=1 colspan=2>无釉地砖耐磨损体积/mm³</td><td rowspan=1 colspan=2>≤649</td><td rowspan=1 colspan=1>GB/T 3810.6</td></tr><tr><td rowspan=1 colspan=2>有釉地砖表面耐磨性</td><td rowspan=1 colspan=2>报告陶瓷砖耐磨性级别和转数</td><td rowspan=1 colspan=1>GB/T 3810.7</td></tr><tr><td rowspan=1 colspan=1>线性热膨胀系数</td><td rowspan=1 colspan=2>从环境温度到100℃</td><td rowspan=1 colspan=2>参见附录Q</td><td rowspan=1 colspan=1>GB/T 3810.8</td></tr><tr><td rowspan=1 colspan=3>抗热震性</td><td rowspan=1 colspan=2>参见附录Q</td><td rowspan=1 colspan=1>GB/T 3810.9</td></tr><tr><td rowspan=1 colspan=3>有釉砖抗釉裂性</td><td rowspan=1 colspan=2>经试验应无釉裂</td><td rowspan=1 colspan=1>GB/T 3810.11</td></tr><tr><td rowspan=1 colspan=3>抗冻性</td><td rowspan=1 colspan=2>参见附录Q</td><td rowspan=1 colspan=1>GB/T 3810.12</td></tr><tr><td rowspan=1 colspan=3>地砖摩擦系数</td><td rowspan=1 colspan=2>单个值≥0.50</td><td rowspan=1 colspan=1>附录 M</td></tr><tr><td rowspan=1 colspan=3>湿膨胀/(mm/m)</td><td rowspan=1 colspan=2>参见附录Q</td><td rowspan=1 colspan=1>GB/T 3810.10</td></tr><tr><td rowspan=1 colspan=3>小色差</td><td rowspan=1 colspan=2>纯色砖有釉砖：ΔE&lt;075无釉砖：△E&lt;1.0</td><td rowspan=1 colspan=1>GB/T 3810.16</td></tr><tr><td rowspan=1 colspan=3>抗冲击性</td><td rowspan=1 colspan=2>参见附录Q</td><td rowspan=1 colspan=1>GB/T 3810.5</td></tr><tr><td rowspan=2 colspan=1>耐污染性</td><td rowspan=1 colspan=2>有釉砖</td><td rowspan=1 colspan=2>最低3级</td><td rowspan=1 colspan=1>GB/T 3810.14</td></tr><tr><td rowspan=1 colspan=2>无釉砖</td><td rowspan=1 colspan=2>参见附录Q</td><td rowspan=1 colspan=1>GB/T 3810.14</td></tr><tr><td rowspan=5 colspan=1>抗化学腐蚀性</td><td rowspan=2 colspan=1>耐低浓度酸和碱</td><td rowspan=1 colspan=1>有釉砖</td><td rowspan=2 colspan=2>制造商应报告耐化学腐蚀性等级</td><td rowspan=2 colspan=1>GB/T 3810.13</td></tr><tr><td rowspan=1 colspan=1>无釉砖</td></tr><tr><td rowspan=1 colspan=2>耐高浓度酸和碱</td><td rowspan=1 colspan=2>参见附录Q</td><td rowspan=1 colspan=1>GB/T 3810.13</td></tr><tr><td rowspan=2 colspan=1>元耐家庭化学试剂和游泳池盐类</td><td rowspan=1 colspan=1>有釉砖</td><td rowspan=1 colspan=2>个低于6B级</td><td rowspan=2 colspan=1>GB/T 3810.13</td></tr><tr><td rowspan=1 colspan=1>无釉砖</td><td rowspan=1 colspan=2>不低于UB级</td></tr><tr><td rowspan=1 colspan=3>铅和镉的溶出量</td><td rowspan=1 colspan=2>参见附录Q</td><td rowspan=1 colspan=1>GB/T 3810.15</td></tr><tr><td rowspan=1 colspan=6>以非公制尺寸为基础的习惯用法也可用在同类型砖的连接宽度上。在适用情况下，陶瓷砖厚度包括背纹的高度，按照图3测定。不适用于有弯曲形状的砖。d在烧成过程中，产品与标准板之间的微小色差是难免的。本条款不适用于在砖的表面有意制造的色差(表面可能是有釉的、无釉的或部分有釉的)或在砖的部分区域内为了突出产品的特点而希望的色差。用于装饰目的的斑点或色斑不能看作为缺陷。有釉地砖耐磨性分级参见附录P。表中所列“参见附录Q”涉及的项目是否有必要进行检验，参见本标准附录Q。8制造商对于为装饰效果而产生的裂纹应加以说明，这种情况下，GB/T3810.11规定的釉裂试验不适用。</td></tr></table>

## 附录E

(规范性附录)

挤压陶瓷砖(E>10% AⅢ类)

挤压陶瓷砖(E>10%AⅢ类)的技术要求应符合表E.1的规定。

表 E.1 挤压陶瓷砖 $( E > 1 0$ % AⅢ类)技术要求
<table><tr><td rowspan=1 colspan=5>技术要求</td><td rowspan=2 colspan=1>试验方法</td></tr><tr><td rowspan=1 colspan=3>项目</td><td rowspan=1 colspan=1>精细</td><td rowspan=1 colspan=1>普通</td></tr><tr><td rowspan=3 colspan=1>长度和宽度</td><td rowspan=1 colspan=2>每块砖(2条或4条边)的平均尺寸相对于工作尺寸(W)的允许偏差/%</td><td rowspan=1 colspan=1>±2.0，最大±2 mm</td><td rowspan=1 colspan=1>±2.0，最大±4mm</td><td rowspan=1 colspan=1>GB/T 3810.2</td></tr><tr><td rowspan=1 colspan=2>每块砖(2 条或4 条边)的平均尺寸相对于10 块砖(20 条或40条边)平均尺寸的允许偏差/%</td><td rowspan=1 colspan=1>±1.5</td><td rowspan=1 colspan=1>±1.5</td><td rowspan=1 colspan=1>GB/T 3810.2</td></tr><tr><td rowspan=1 colspan=4>制造商选择工作尺寸应满足以下要求：模数砖名义尺寸连接宽度允许在3 mm~11mm之间；非模数砖工作尺寸与名义尺寸之间的偏差不大于±3mm</td><td rowspan=1 colspan=1>GB/T 3810.2</td></tr><tr><td rowspan=1 colspan=3>厚度b厚度由制造商确定；每块砖厚度的平均值相对于工作尺寸厚度的允许偏差/%</td><td rowspan=1 colspan=1>±10</td><td rowspan=1 colspan=1>±10</td><td rowspan=1 colspan=1>GB/T 3810.2</td></tr><tr><td rowspan=1 colspan=3>边直度(正面)相对于工作尺寸的最大允许偏差/%</td><td rowspan=1 colspan=1>±1.0</td><td rowspan=1 colspan=1>±1.0</td><td rowspan=1 colspan=1>GB/T 3810.2</td></tr><tr><td rowspan=1 colspan=3>直角度相对于工作尺寸的最大允许偏差/%</td><td rowspan=1 colspan=1>±1.0</td><td rowspan=1 colspan=1>±1.0</td><td rowspan=1 colspan=1>GB/T 3810.2</td></tr><tr><td rowspan=3 colspan=2>表面平整度最大允许偏差/%</td><td rowspan=1 colspan=1>相对于由工作尺寸计算的对角线的中心弯曲度</td><td rowspan=1 colspan=1>±1.0</td><td rowspan=1 colspan=1>±1.5</td><td rowspan=1 colspan=1>GB/T 3810.2</td></tr><tr><td rowspan=1 colspan=1>相对于工作尺寸的边弯曲度</td><td rowspan=1 colspan=1>±1.0</td><td rowspan=1 colspan=1>±1.5</td><td rowspan=1 colspan=1>GB/T 3810.2</td></tr><tr><td rowspan=1 colspan=1>相对于由工作尺寸计算的对角线的翘曲度</td><td rowspan=1 colspan=1>±1.5</td><td rowspan=1 colspan=1>±1.5</td><td rowspan=1 colspan=1>GB/T 3810.2</td></tr><tr><td rowspan=2 colspan=2>背纹(有要求时)</td><td rowspan=1 colspan=1>深度(h)/mm</td><td rowspan=1 colspan=2>h≥0.7</td><td rowspan=1 colspan=1>图3</td></tr><tr><td rowspan=1 colspan=1>形状</td><td rowspan=1 colspan=2>背纹形状由制造商确定，示例如图3所示。示例 $1 : L _ { 0 } - L _ { 1 } > 0$ 示例 $2 : L _ { 0 } - L _ { 2 } > 0$ 示例3： $L _ { 0 } - L _ { 3 } > 0$ </td><td rowspan=1 colspan=1>图3</td></tr><tr><td rowspan=1 colspan=3>表面质量d</td><td rowspan=1 colspan=2>至少砖的95%的主要区域无明显缺陷</td><td rowspan=1 colspan=1>GB/T 3810.2</td></tr><tr><td rowspan=1 colspan=3>吸水率(质量分数)</td><td rowspan=1 colspan=2>平均值&gt;10%</td><td rowspan=1 colspan=1>GB/T 3810.3</td></tr><tr><td rowspan=1 colspan=3>破坏强度/N</td><td rowspan=1 colspan=2>≥600</td><td rowspan=1 colspan=1>GB/T 3810.4</td></tr><tr><td rowspan=1 colspan=3>断裂模数/[N/mm²(MPa)]不适用于破坏强度≥3000N的砖</td><td rowspan=1 colspan=2>平均值≥8,单个值≥7</td><td rowspan=1 colspan=1>GB/T 3810.4</td></tr></table>

表 E.1（续）
<table><tr><td rowspan=1 colspan=6></td><td rowspan=2 colspan=1></td></tr><tr><td></td><td></td><td></td><td></td><td></td><td></td><td rowspan=3 colspan=1>试验方法</td></tr><tr><td rowspan=2 colspan=1></td><td rowspan=2 colspan=3>项目</td><td></td><td></td></tr><tr><td rowspan=1 colspan=1>精细</td><td rowspan=1 colspan=1>普通</td></tr><tr><td rowspan=2 colspan=1></td><td rowspan=2 colspan=1>耐磨性</td><td rowspan=1 colspan=2>无釉地砖耐磨损体积/mm³</td><td rowspan=1 colspan=2>≤2 365</td><td rowspan=1 colspan=1>GB/T 3810.6</td></tr><tr><td rowspan=1 colspan=2>有釉地砖表面耐磨性</td><td rowspan=1 colspan=2>报告陶瓷砖耐磨性级别和转数</td><td rowspan=1 colspan=1>GB/T 3810.7</td></tr><tr><td rowspan=1 colspan=1></td><td rowspan=1 colspan=1>线性热膨胀系数</td><td rowspan=1 colspan=2>从环境温度到100℃</td><td rowspan=1 colspan=2>参见附录Q</td><td rowspan=1 colspan=1>GB/T 3810.8</td></tr><tr><td rowspan=2 colspan=1></td><td rowspan=2 colspan=3>抗热震性</td><td></td><td></td><td></td></tr><tr><td rowspan=1 colspan=2>参见附录Q</td><td rowspan=1 colspan=1>GB/T 3810.9</td></tr><tr><td rowspan=2 colspan=1></td><td rowspan=2 colspan=3>有釉砖抗釉裂性</td><td></td><td></td><td></td></tr><tr><td rowspan=2 colspan=2>经试验应无釉裂</td><td rowspan=2 colspan=1>GB/T 3810.11</td></tr><tr><td rowspan=21 colspan=1></td><td rowspan=2 colspan=3>抗冻性</td></tr><tr><td rowspan=1 colspan=2>参见附录Q</td><td rowspan=1 colspan=1>GB/T 3810.12</td></tr><tr><td rowspan=2 colspan=3>地砖摩擦系数</td><td></td><td></td><td></td></tr><tr><td rowspan=2 colspan=2>单个值≥0.50</td><td rowspan=2 colspan=1>附录 M</td></tr><tr><td rowspan=2 colspan=3>湿膨胀f/(mm/m)</td></tr><tr><td rowspan=2 colspan=2>参见附录 Q</td><td rowspan=1 colspan=1>GB/T 3810.10</td></tr><tr><td rowspan=2 colspan=3>小色差</td><td></td></tr><tr><td rowspan=1 colspan=2>纯色砖有釉砖：△E&lt;0.75无釉砖：∆E&lt;1.0</td><td rowspan=1 colspan=1>GB/T 3810.16</td></tr><tr><td rowspan=2 colspan=3>抗冲击性</td><td></td><td></td><td></td></tr><tr><td rowspan=1 colspan=2>参见附录Q</td><td rowspan=1 colspan=1>GB/T 3810.5</td></tr><tr><td rowspan=2 colspan=1>耐污染性</td><td rowspan=1 colspan=2>有釉砖</td><td rowspan=1 colspan=2>最低3级</td><td rowspan=1 colspan=1>GB/T 3810.14</td></tr><tr><td rowspan=1 colspan=2>无釉砖</td><td rowspan=1 colspan=2>参见附录Q</td><td rowspan=1 colspan=1>GB/T 3810.14</td></tr><tr><td rowspan=5 colspan=2>抗化学腐蚀性</td><td rowspan=2 colspan=1>耐低浓度酸和碱</td><td rowspan=1 colspan=1>有釉砖</td><td rowspan=2 colspan=2>制造商应报告耐化学腐蚀性等级</td><td rowspan=2 colspan=1>GB/T 3810.13</td></tr><tr><td rowspan=1 colspan=1>无釉砖</td></tr><tr><td rowspan=1 colspan=2>耐高浓度酸和碱</td><td rowspan=1 colspan=2>参见附录Q</td><td rowspan=1 colspan=1></td></tr><tr><td rowspan=2 colspan=1>耐家庭化学试剂和游泳池盐类</td><td rowspan=1 colspan=1>有釉砖</td><td rowspan=1 colspan=2>不低于 GB级</td><td rowspan=2 colspan=1></td></tr><tr><td rowspan=1 colspan=1>无釉砖</td><td rowspan=1 colspan=2>不低于 UB级</td></tr><tr><td rowspan=2 colspan=4>铅和镉的溶出量</td><td></td><td></td><td></td></tr><tr><td rowspan=1 colspan=2>参见附录Q</td><td rowspan=1 colspan=1></td></tr><tr><td rowspan=2 colspan=7>以非公制尺寸为基础的习惯用法也可用在同类型砖的连接宽度上。在适用情况下，陶瓷砖厚度包括背纹的高度，按照图3测定。不适用于有弯曲形状的砖。d在烧成过程中，产品与标准板之间的微小色差是难免的。本条款不适用于在砖的表面有意制造的色差(表面可能是有釉的、无釉的或部分有釉的)或在砖的部分区域内为了突出产品的特点而希望的色差。用于装饰目的的斑点或色斑不能看作为缺陷。有釉地砖耐磨性分级参见附录P。表中所列“参见附录Q”涉及的项目是否有必要进行检验，参见本标准附录Q。8制造商对于为装饰效果而产生的裂纹应加以说明，这种情况下，GB/T3810.11规定的釉裂试验不适用。</td></tr><tr><td rowspan=1 colspan=1></td></tr></table>

## 附录G

(规范性附录)

干压陶瓷砖(E≤0.5% BIa类)

干压陶瓷砖 $( E { \leqslant } 0 . 5$ %BIa类)的技术要求应符合表G.1的规定。

表 G.1 干压陶瓷砖 $( E \leqslant 0 . 5 \%$ BIa类)技术要求
<table><tr><td></td><td colspan="4" rowspan="1">技术要求</td><td colspan="1" rowspan="3">试验方法</td></tr><tr><td colspan="3" rowspan="2">项目</td><td colspan="2" rowspan="1">名义尺寸</td></tr><tr><td colspan="1" rowspan="1">70 mm≤N&lt;150 mm</td><td colspan="1" rowspan="1">N≥150 mm</td></tr><tr><td colspan="1" rowspan="3">长度和宽度</td><td colspan="2" rowspan="2">每块砖(2条或4条边)的平均尺寸相对于工作尺寸(W)的允许偏差/%</td><td colspan="1" rowspan="1">±0.9 mm</td><td colspan="1" rowspan="1">±0.6,最大值±2.0 mm</td><td colspan="1" rowspan="2">GB/T 3810.2</td></tr><tr><td colspan="2" rowspan="1">抛光砖：最大值±1.0 mm</td></tr><tr><td colspan="4" rowspan="1">制造商选择工作尺寸应满足以下要求：模数砖名义尺寸连接宽度允许在2mm~5mm之间；非模数砖工作尺寸与名义尺寸之间的偏差不大于±2%，最大5mm</td><td colspan="1" rowspan="1">GB/T 3810.2</td></tr><tr><td colspan="3" rowspan="1">厚度bA厚度由制造商确定。每块砖厚度的平均值相对于工作尺寸厚度的允许偏差/%</td><td colspan="1" rowspan="1">±0.5 mm</td><td colspan="1" rowspan="1">±5,最大值±0.5 mm</td><td colspan="1" rowspan="1">GB/T 3810.2</td></tr><tr><td colspan="3" rowspan="2">边直度(正面)相对于工作尺寸的最大允许偏差/%</td><td colspan="1" rowspan="1">±0.75 mm</td><td colspan="1" rowspan="1">±0.5,最大值±1.5 mm</td><td colspan="1" rowspan="2">GB/T 3810.2</td></tr><tr><td colspan="2" rowspan="1">抛光砖：±0.2,最大值≤1.5 mm</td></tr><tr><td colspan="3" rowspan="2">直角度相对于工作尺寸的最大允许偏差/%</td><td colspan="1" rowspan="1">±0.75 mm</td><td colspan="1" rowspan="1">±0.5,最大值±2.0 mm</td><td colspan="1" rowspan="2">GB/T 3810.2</td></tr><tr><td colspan="2" rowspan="1">抛光砖：±0.2,最大值≤2.0 mm</td></tr><tr><td colspan="2" rowspan="4">表面平整度最大允许偏差/%</td><td colspan="1" rowspan="1">相对于由工作尺寸计算的对角线的中心弯曲度</td><td colspan="1" rowspan="1">±0.75 mm</td><td colspan="1" rowspan="1">±0.5,最大值±2.0 mm</td><td colspan="1" rowspan="1">GB/T 3810.2</td></tr><tr><td colspan="1" rowspan="1">相对于工作尺寸的边弯曲度</td><td colspan="1" rowspan="1">±0.75 mm</td><td colspan="1" rowspan="1">±0.5,最大值±2.0 mm</td><td colspan="1" rowspan="1">GB/T 3810.2</td></tr><tr><td colspan="1" rowspan="1">相对于由工作尺寸计算的对角线的翘曲度</td><td colspan="1" rowspan="1">±0.75 mm</td><td colspan="1" rowspan="1">±0.5，最大值±2.0 mm</td><td colspan="1" rowspan="1">GB/T 3810.2</td></tr><tr><td colspan="3" rowspan="1">抛光砖的表面平整度允许偏差为±0.15，且最大偏差≤2.0mm。边长&gt;600mm的砖，表面平整度用上凸和下凹表示,其最大偏差≤2.0mm</td><td colspan="1" rowspan="1">GB/T 3810.2</td></tr><tr><td colspan="2" rowspan="2">背纹(有要求时)</td><td colspan="1" rowspan="1">深度(h)/mm</td><td colspan="2" rowspan="1">h≥0.7</td><td colspan="1" rowspan="1">图3</td></tr><tr><td colspan="1" rowspan="1">形状</td><td colspan="2" rowspan="1">背纹形状由制造商确定，示例如图3 所示。示例1：L0-L1&gt;0示例2: $L _ { 0 } - L _ { 2 } > 0$ 示例3： $L _ { 0 } - L _ { 3 } > 0$ </td><td colspan="1" rowspan="1">图3</td></tr><tr><td colspan="5" rowspan="1">技术要求</td><td colspan="1" rowspan="3">试验方法</td></tr><tr><td colspan="3" rowspan="2">项目</td><td colspan="2" rowspan="1">名义尺寸</td></tr><tr><td colspan="1" rowspan="1">70 mm≤N&lt;150 mm</td><td colspan="1" rowspan="1">N≥150 mm</td></tr><tr><td colspan="3" rowspan="1">表面质量d</td><td colspan="2" rowspan="1">至少砖的95%的主要区域无明显缺陷</td><td colspan="1" rowspan="1">GB/T 3810.2</td></tr><tr><td colspan="3" rowspan="1">吸水率(质量分数)</td><td colspan="2" rowspan="1">平均值≤0.5%，单个值≤0.6%</td><td colspan="1" rowspan="1">GB/T 3810.3</td></tr><tr><td colspan="1" rowspan="2">破坏强度/N</td><td colspan="2" rowspan="1">厚度(工作尺寸)≥7.5mm</td><td colspan="2" rowspan="1">≥1 300</td><td colspan="1" rowspan="1">GB/T 3810.4</td></tr><tr><td colspan="2" rowspan="1">厚度(工作尺寸)&lt;7.5 mm</td><td colspan="2" rowspan="1">≥700</td><td colspan="1" rowspan="1">GB/T 3810.4</td></tr><tr><td colspan="3" rowspan="1">断裂模数/[N/mm²(MPa)]不适用于破坏强度≥3000N的砖</td><td colspan="2" rowspan="1">平均值≥35，单个值≥32</td><td colspan="1" rowspan="1">GB/T 3810.4</td></tr><tr><td colspan="1" rowspan="2">耐磨性</td><td colspan="2" rowspan="1">无釉地砖耐磨损体积/mm³</td><td colspan="2" rowspan="1">≤175</td><td colspan="1" rowspan="1">GB/T 3810.6</td></tr><tr><td colspan="2" rowspan="1">有釉地砖表面耐磨性</td><td colspan="2" rowspan="1">报告陶瓷砖耐磨性级别和转数</td><td colspan="1" rowspan="1">GB/T 3810.7</td></tr><tr><td colspan="1" rowspan="1">线性热膨胀系数8</td><td colspan="2" rowspan="1">从环境温度到100℃</td><td colspan="2" rowspan="1">参见附录Q</td><td colspan="1" rowspan="1">GB/T 3810.8</td></tr><tr><td colspan="3" rowspan="1">抗热震性8                                   r</td><td colspan="2" rowspan="1">参见附录Q</td><td colspan="1" rowspan="1">GB/T 3810.9</td></tr><tr><td colspan="3" rowspan="1">有釉砖抗釉裂性b</td><td colspan="2" rowspan="1">经试验应无釉裂</td><td colspan="1" rowspan="1">GB/T3810.11</td></tr><tr><td colspan="3" rowspan="1">抗冻性</td><td colspan="2" rowspan="1">经试验应无裂纹或剥落</td><td colspan="1" rowspan="1">GB/T 3810.12</td></tr><tr><td colspan="3" rowspan="1">地砖摩擦系数</td><td colspan="2" rowspan="1">单个值≥0.50</td><td colspan="1" rowspan="1">附录M</td></tr><tr><td colspan="3" rowspan="1">湿膨胀8/(mm/m)</td><td colspan="2" rowspan="1">参见附录Q</td><td colspan="1" rowspan="1">GB/T 3810.10</td></tr><tr><td colspan="3" rowspan="1">小色差8</td><td colspan="2" rowspan="1">纯色砖有釉砖：△E&lt;0.75无釉砖：∆E&lt;1.0</td><td colspan="1" rowspan="1">GB/T 3810.16</td></tr><tr><td colspan="3" rowspan="1">抗冲击性8</td><td colspan="2" rowspan="1">参见附录Q</td><td colspan="1" rowspan="1">GB/T 3810.5</td></tr><tr><td colspan="3" rowspan="1">抛光砖光泽度</td><td colspan="2" rowspan="1">≥55</td><td colspan="1" rowspan="1">GB/T 13891</td></tr><tr><td colspan="1" rowspan="2">耐污染性</td><td colspan="2" rowspan="1">有釉砖</td><td colspan="2" rowspan="1">最低3级</td><td colspan="1" rowspan="1">GB/T 3810.14</td></tr><tr><td colspan="2" rowspan="1">无釉砖8</td><td colspan="2" rowspan="1">参见附录 Q</td><td colspan="1" rowspan="1">GB/T 3810.14</td></tr><tr><td colspan="1" rowspan="5">抗化学腐蚀性</td><td colspan="1" rowspan="2">耐低浓度酸和碱</td><td colspan="1" rowspan="1">有釉砖</td><td colspan="2" rowspan="2">制造商应报告耐化学腐蚀性等级</td><td colspan="1" rowspan="2">GB/T 3810.13</td></tr><tr><td colspan="1" rowspan="1">无釉砖</td></tr><tr><td colspan="2" rowspan="1">耐高浓度酸和碱*</td><td colspan="2" rowspan="1">参见附录Q</td><td colspan="1" rowspan="1">GB/T 3810.13</td></tr><tr><td colspan="1" rowspan="2">耐家庭化学试剂和游泳池盐类</td><td colspan="1" rowspan="1">有釉砖</td><td colspan="2" rowspan="1">不低于GB级</td><td colspan="1" rowspan="2">GB/T 3810.13</td></tr><tr><td colspan="1" rowspan="1">无釉砖</td><td colspan="2" rowspan="1">不低于UB级</td></tr><tr><td colspan="3" rowspan="1">铅和镉的溶出量8</td><td colspan="2" rowspan="1">参见附录 Q</td><td colspan="1" rowspan="1">GB/T 3810.15</td></tr><tr><td rowspan="2">技术要求</td><td colspan="3"></td><td rowspan="2">试验方法</td></tr><tr><td>70 mm≤N</td><td>名义尺寸</td><td>N≥150 mm</td></tr><tr><td colspan="6">&lt;150 mm 以非公制尺寸为基础的习惯用法也可用在同类型砖的连接宽度上。 在适用情况下，陶瓷砖厚度包括背纹的高度，按照图3测定。 不适用于有弯曲形状的砖。</td></tr></table>

## 附录H

(规范性附录)

干压陶瓷砖(0.5%<E≤3%BIb类)

干压陶瓷砖(0.5%<E≤3%BIb类)的技术要求应符合表H.1的规定。

## 表 H.1 干压陶瓷砖(0.5%<E ≤3% BI b 类)技术要求

<table><tr><td rowspan=1 colspan=5>技术要求</td><td rowspan=3 colspan=1>试验方法</td></tr><tr><td rowspan=2 colspan=3>项目</td><td rowspan=2 colspan=2>名义尺寸70mm≤N&lt;150 mm</td></tr><tr><td rowspan=1 colspan=1></td></tr><tr><td rowspan=2 colspan=1>长度和宽度</td><td rowspan=1 colspan=2>每块砖(2条或4条边)的平均尺寸相对于工作尺寸(W)的允许偏差/%</td><td rowspan=1 colspan=1>±0.9 mm</td><td rowspan=1 colspan=1>±0.6.最大±2.0mm</td><td rowspan=1 colspan=1>GB/T 3810.2</td></tr><tr><td rowspan=1 colspan=4>制造商选择工作尺寸应满足以下要求：模数砖名义尺寸连接宽度允许在2 mm~5mm之间；非模数砖工作尺寸与名义尺寸之间的偏差不大于土2%，最大5mm</td><td rowspan=1 colspan=1>GB/T 3810.2</td></tr><tr><td rowspan=1 colspan=3>厚度b厚度由制造商确定；每块砖厚度的平均值相对于工作尺寸厚度的允许偏差/%</td><td rowspan=1 colspan=1>±0.5 mm2</td><td rowspan=1 colspan=1>±5，最大±0.5mm</td><td rowspan=1 colspan=1>GB/T 3810.2</td></tr><tr><td rowspan=1 colspan=3>边直度(正面)相对于工作尺寸的最大允许偏差/%</td><td rowspan=1 colspan=1>±0.75mm</td><td rowspan=1 colspan=1>+0.5,最大±1.5 mm</td><td rowspan=1 colspan=1>GB/T 3810.2</td></tr><tr><td rowspan=1 colspan=3>直角度相对于工作尺寸的最大允许偏差/%</td><td rowspan=1 colspan=1>10.75 mm</td><td rowspan=1 colspan=1>±0.5,最大±2.0mm</td><td rowspan=1 colspan=1>GB/T 3810.2</td></tr><tr><td rowspan=4 colspan=2>表面平整度最大允许偏差/%</td><td rowspan=1 colspan=1>相对于由工作尺寸计算的对角线的中心弯曲度</td><td rowspan=1 colspan=1>±0.75 mm</td><td rowspan=1 colspan=1>    ±0.5,最大±2.0 mm</td><td rowspan=1 colspan=1>GB/T 3810.2</td></tr><tr><td rowspan=1 colspan=1>相对于工作尺寸的边弯曲度</td><td rowspan=1 colspan=1>±0.75 mm</td><td rowspan=1 colspan=1>±0.5,最大±2.0 mm</td><td rowspan=1 colspan=1>GB/T 3810.2</td></tr><tr><td rowspan=1 colspan=1>相对于由工作尺寸计算的对角线的翘曲度</td><td rowspan=1 colspan=1>上0.75 mm</td><td rowspan=1 colspan=1>±0.5,最大±2.0 mm</td><td rowspan=1 colspan=1>GB/T 3810.2</td></tr><tr><td rowspan=1 colspan=3>边长&gt;600mm的砖，表面平整度用上凸和下凹表示，其最大偏差≤2.0mm</td><td rowspan=1 colspan=1>GB/T 3810.2</td></tr><tr><td rowspan=3 colspan=1></td><td rowspan=2 colspan=1>背纹(有要求时)</td><td rowspan=1 colspan=1>深度(h)/mm</td><td rowspan=1 colspan=2>h≥0.7</td><td rowspan=1 colspan=1>图3</td></tr><tr><td rowspan=1 colspan=1>形状</td><td rowspan=1 colspan=2>背纹形状由制造商确定，示例如图3所示。示例1： $L _ { 0 } - L _ { 1 } > 0$ 示例2: $L _ { 0 } - L _ { 2 } > 0$ 示例3： $L _ { 0 } - L _ { 3 } > 0$ </td><td rowspan=1 colspan=1>图3</td></tr><tr><td rowspan=1 colspan=3>表面质量d</td><td rowspan=1 colspan=2>至少砖的95%的主要区域无明显缺陷</td><td rowspan=1 colspan=1>GB/T 3810.2</td></tr><tr><td rowspan=1 colspan=1></td><td rowspan=1 colspan=2>吸水率(质量分数)</td><td rowspan=1 colspan=2>0.5%&lt;E≤3%，单个最大值≤3.3%</td><td rowspan=1 colspan=1>GB/T 3810.3</td></tr></table>

## 表 H.1(续）

<table><tr><td rowspan=11 colspan=1></td><td rowspan=1 colspan=5></td></tr><tr><td></td><td></td><td></td><td></td><td rowspan=4 colspan=1>试验方法</td></tr><tr><td rowspan=3 colspan=3>项目</td><td></td><td></td></tr><tr><td rowspan=1 colspan=2>名义尺寸</td></tr><tr><td rowspan=1 colspan=1>70 mm≤N&lt;150 mm</td><td rowspan=1 colspan=1>N≥150 mm</td></tr><tr><td rowspan=2 colspan=1>破坏强度/N</td><td rowspan=1 colspan=2>厚度(工作尺寸)≥7.5 mm</td><td rowspan=1 colspan=2>≥1 100</td><td rowspan=1 colspan=1>GB/T 3810.4</td></tr><tr><td rowspan=1 colspan=2>厚度(工作尺寸)&lt;7.5 mm</td><td rowspan=1 colspan=2>≥700</td><td rowspan=1 colspan=1>GB/T 3810.4</td></tr><tr><td rowspan=2 colspan=3>断裂模数/[N/mm²(MPa)]不适用于破坏强度≥3000N的砖</td><td></td><td></td><td></td></tr><tr><td rowspan=1 colspan=2>平均值≥30,单个值≥27</td><td rowspan=1 colspan=1>GB/T 3810.4</td></tr><tr><td rowspan=2 colspan=1>耐磨性</td><td rowspan=1 colspan=2>无釉地砖耐磨损体积/mm³</td><td rowspan=1 colspan=2>≤175</td><td rowspan=1 colspan=1>GB/T 3810.6</td></tr><tr><td rowspan=1 colspan=2>有釉地砖表面耐磨性</td><td rowspan=1 colspan=2>报告陶瓷砖耐磨性级别和转数</td><td rowspan=1 colspan=1>GB/T 3810.7</td></tr><tr><td rowspan=1 colspan=1>线性热膨胀系数</td><td rowspan=1 colspan=2>从环境温度到100℃</td><td rowspan=1 colspan=2>参见附录Q</td><td rowspan=1 colspan=1>GB/T 3810.8</td></tr><tr><td rowspan=2 colspan=3>抗热震性</td><td></td><td></td><td></td></tr><tr><td rowspan=1 colspan=2>参见附录Q</td><td rowspan=1 colspan=1>GB/T 3810.9</td></tr><tr><td rowspan=1 colspan=3>有釉砖抗釉裂性</td><td rowspan=1 colspan=2>经试验应无釉裂</td><td rowspan=1 colspan=1>GB/T 3810.11</td></tr><tr><td rowspan=2 colspan=3>抗冻性</td><td></td><td></td><td></td></tr><tr><td rowspan=1 colspan=2>经试验应无裂纹或剥落</td><td rowspan=1 colspan=1>GB/T 3810.12</td></tr><tr><td rowspan=1 colspan=3>地砖摩擦系数</td><td rowspan=1 colspan=2>单个值≥0.50</td><td rowspan=1 colspan=1>附录M</td></tr><tr><td rowspan=1 colspan=3>湿膨胀f/(mm/m)</td><td rowspan=1 colspan=2>参见附录Q</td><td rowspan=1 colspan=1>GB/T 3810.10</td></tr><tr><td rowspan=1 colspan=3>小色差</td><td rowspan=1 colspan=2>纯色砖有釉砖：△E&lt;0.75无釉砖：△E&lt;1.0</td><td rowspan=1 colspan=1>GB/T 3810.16</td></tr><tr><td rowspan=1 colspan=3>抗冲击性</td><td rowspan=1 colspan=2>参见附录Q</td><td rowspan=1 colspan=1>GB/T 3810.5</td></tr><tr><td rowspan=2 colspan=1>耐污染性</td><td rowspan=1 colspan=2>有釉砖</td><td rowspan=1 colspan=2>最低3级</td><td rowspan=1 colspan=1>GB/T 3810.14</td></tr><tr><td rowspan=1 colspan=2>无釉砖</td><td rowspan=1 colspan=2>参见附录Q</td><td rowspan=1 colspan=1>GB/T 3810.14</td></tr><tr><td rowspan=5 colspan=1>抗化学腐蚀性</td><td rowspan=2 colspan=1>耐低浓度酸和碱</td><td rowspan=1 colspan=1>有釉砖</td><td rowspan=2 colspan=2>制造商应报告耐化学腐蚀性等级</td><td rowspan=2 colspan=1>GB/T 3810.13</td></tr><tr><td rowspan=1 colspan=1>无釉砖</td></tr><tr><td rowspan=1 colspan=2>耐高浓度酸和碱</td><td rowspan=1 colspan=2>参见附录Q</td><td rowspan=1 colspan=1>GB/T 3810.13</td></tr><tr><td rowspan=2 colspan=1>耐家庭化学试剂和游泳池盐类</td><td rowspan=1 colspan=1>有釉砖</td><td rowspan=1 colspan=2>不低于 GB 级</td><td rowspan=2 colspan=1>GB/T 3810.13</td></tr><tr><td rowspan=1 colspan=1>无釉砖</td><td rowspan=1 colspan=2>不低于UB级</td></tr><tr><td rowspan=1 colspan=3>铅和镉的溶出量</td><td rowspan=1 colspan=2>参见附录Q</td><td rowspan=1 colspan=1>GB/T 3810.15</td></tr><tr><td rowspan=1 colspan=6>以非公制尺寸为基础的习惯用法也可用在同类型砖的连接宽度上。b在适用情况下，陶瓷砖厚度包括背纹的高度，按照图3测定。。不适用于有弯曲形状的砖。d在烧成过程中，产品与标准板之间的微小色差是难免的。本条款不适用于在砖的表面有意制造的色差(表面可能是有釉的、无釉的或部分有釉的)或在砖的部分区域内为了突出产品的特点而希望的色差。用于装饰目的的斑点或色斑不能看作为缺陷。。有釉地砖耐磨性分级参见附录P。表中所列“参见附录Q”涉及的项目是否有必要进行检验，参见本标准附录Q。8制造商对于为装饰效果而产生的裂纹应加以说明，这种情况下，GB/T3810.11规定的釉裂试验不适用。</td></tr></table>

## 附录J

(规范性附录)

干压陶瓷砖(3%<E≤6%BⅡa类)

干压陶瓷砖(3%<E≤6%BⅡa类)的技术要求应符合表J.1的规定。

表 J.1 干压陶瓷砖(3%<E≤6% BⅡa类)技术要求
<table><tr><td rowspan=1 colspan=5>技术要求</td><td rowspan=3 colspan=1>试验方法</td></tr><tr><td rowspan=2 colspan=3>项目</td><td rowspan=1 colspan=2>名义尺寸</td></tr><tr><td rowspan=1 colspan=1>70 mm≤N&lt;150 mm</td><td rowspan=1 colspan=1>N≥150mm</td></tr><tr><td rowspan=2 colspan=1>长度和宽度</td><td rowspan=1 colspan=2>每块砖(2条或4条边)的平均尺寸相对于工作尺寸(W)的允许偏差/%</td><td rowspan=1 colspan=1>±0.9 mm</td><td rowspan=1 colspan=1>±0.6,最大2.0mm</td><td rowspan=1 colspan=1>GB/T 3810.2</td></tr><tr><td rowspan=1 colspan=4>制造商选择工作尺寸应满足以下要求：模数砖名义尺寸连接宽度允许在2 mm~5mm之间：非模数砖工作尺寸与名义尺寸之间的偏差不大于±2%，最大5mm</td><td rowspan=1 colspan=1>GB/T 3810.2</td></tr><tr><td rowspan=1 colspan=3>厚度厚度由制造商确定；每块砖厚度的平均值相对于工作尺寸厚度的允许偏差/%</td><td rowspan=1 colspan=1>±0.5 mm2=±</td><td rowspan=1 colspan=1>±5，最犬±0.5 mm</td><td rowspan=1 colspan=1>GB/T 3810.2</td></tr><tr><td rowspan=1 colspan=3>边直度(正面)相对于工作尺寸的最大允许偏差/%</td><td rowspan=1 colspan=1>±0.75mm</td><td rowspan=1 colspan=1>±0.5,最大上1.5mm</td><td rowspan=1 colspan=1>GB/T 3810.2</td></tr><tr><td rowspan=1 colspan=3>直角度相对于工作尺寸的最大允许偏差/%</td><td rowspan=1 colspan=1>±0.75 mm</td><td rowspan=1 colspan=1>+0.5,最大±2.0 mm</td><td rowspan=1 colspan=1>GB/T 3810.2</td></tr><tr><td rowspan=4 colspan=2>表面平整度最大允许偏差/%</td><td rowspan=1 colspan=1>相对于由工作尺寸计算的对角线的中心弯曲度</td><td rowspan=1 colspan=1>±0.75 mm</td><td rowspan=1 colspan=1>    ±0.5,最大±2.0 mm</td><td rowspan=1 colspan=1>GB/T 3810.2</td></tr><tr><td rowspan=1 colspan=1>相对于工作尺寸的边弯曲度</td><td rowspan=1 colspan=1>±0.75 mm</td><td rowspan=1 colspan=1>±0.5,最大±2.0 mm</td><td rowspan=1 colspan=1>GB/T 3810.2</td></tr><tr><td rowspan=1 colspan=1>相对于由工作尺寸计算的对角线的翘曲度</td><td rowspan=1 colspan=1>±0.75 mm</td><td rowspan=1 colspan=1>±0.5,最大±2.0 mm</td><td rowspan=1 colspan=1>GB/T 3810.2</td></tr><tr><td rowspan=1 colspan=3>边长&gt;600mm的砖，表面平整度用上凸和下凹表示，其最大偏差≤2.0mm</td><td rowspan=1 colspan=1>GB/T 3810.2</td></tr><tr><td rowspan=2 colspan=2>背纹(有要求时)</td><td rowspan=1 colspan=1>深度(h)/mm</td><td rowspan=1 colspan=2>h≥0.7</td><td rowspan=1 colspan=1>图3</td></tr><tr><td rowspan=1 colspan=1>形状</td><td rowspan=1 colspan=2>背纹形状由制造商确定，示例如图3所示。示例1： $L _ { 0 } - L _ { 1 } > 0$ 示例2： $L _ { 0 } - L _ { 2 } > 0$ 示例3： $L _ { 0 } - L _ { 3 } > 0$ </td><td rowspan=1 colspan=1>图3</td></tr><tr><td rowspan=1 colspan=3>表面质量d</td><td rowspan=1 colspan=2>至少砖的95%的主要区域无明显缺陷</td><td rowspan=1 colspan=1>GB/T 3810.2</td></tr><tr><td rowspan=1 colspan=3>吸水率(质量分数)</td><td rowspan=1 colspan=2>3%&lt;E≤6%，单个最大值≤6.5%</td><td rowspan=1 colspan=1>GB/T 3810.3</td></tr></table>

## 表J.1（续）

<table><tr><td rowspan=21 colspan=1></td><td rowspan=2 colspan=5>技术要求</td><td rowspan=1 colspan=1></td></tr><tr><td rowspan=4 colspan=1>试验方法</td></tr><tr><td rowspan=3 colspan=4>项目</td><td></td><td></td></tr><tr><td rowspan=1 colspan=2>名义尺寸</td></tr><tr><td rowspan=1 colspan=1>70 mm≤N&lt;150 mm</td><td rowspan=1 colspan=1>N≥150 mm</td></tr><tr><td rowspan=2 colspan=2>破坏强度/N</td><td rowspan=1 colspan=2>厚度(工作尺寸)≥7.5 mm</td><td rowspan=1 colspan=2>≥1 000</td><td rowspan=1 colspan=1>GB/T 3810.4</td></tr><tr><td rowspan=1 colspan=2>厚度(工作尺寸)&lt;7.5 mm</td><td rowspan=1 colspan=2>≥600</td><td rowspan=1 colspan=1>GB/T 3810.4</td></tr><tr><td rowspan=2 colspan=4>断裂模数/[N/mm²(MPa)]不适用于破坏强度≥3000N的砖</td><td></td><td></td><td></td></tr><tr><td rowspan=1 colspan=2>平均值≥22,单个值≥20</td><td rowspan=1 colspan=1>GB/T 3810.4</td></tr><tr><td rowspan=2 colspan=2>耐磨性</td><td rowspan=1 colspan=2>无釉地砖耐磨损体积/mm³</td><td rowspan=1 colspan=2>≤345</td><td rowspan=1 colspan=1>GB/T 3810.6</td></tr><tr><td rowspan=1 colspan=2>有釉地砖表面耐磨性</td><td rowspan=1 colspan=2>报告陶瓷砖耐磨性级别和转数</td><td rowspan=1 colspan=1>GB/T 3810.7</td></tr><tr><td rowspan=1 colspan=2>线性热膨胀系数</td><td rowspan=1 colspan=2>从环境温度到100℃</td><td rowspan=1 colspan=2>参见附录 Q</td><td rowspan=1 colspan=1>GB/T 3810.8</td></tr><tr><td rowspan=2 colspan=4>抗热震性</td><td></td><td></td><td></td></tr><tr><td rowspan=1 colspan=2>参见附录 Q</td><td rowspan=1 colspan=1>GB/T 3810.9</td></tr><tr><td rowspan=2 colspan=4>有釉砖抗釉裂性8</td><td></td><td></td><td></td></tr><tr><td rowspan=1 colspan=2>经试验应无釉裂</td><td rowspan=1 colspan=1>GB/T 3810.11</td></tr><tr><td rowspan=2 colspan=4>抗冻性</td><td></td><td></td><td></td></tr><tr><td rowspan=1 colspan=2>参见附录 Q</td><td rowspan=1 colspan=1>GB/T 3810.12</td></tr><tr><td rowspan=2 colspan=4>地砖摩擦系数</td><td></td><td></td><td></td></tr><tr><td rowspan=1 colspan=2>单个值≥0.50</td><td rowspan=1 colspan=1>附录 M</td></tr><tr><td rowspan=1 colspan=4>湿膨胀f/(mm/m)</td><td rowspan=1 colspan=2>参见附录Q</td><td rowspan=1 colspan=1>GB/T 3810.10</td></tr><tr><td rowspan=1 colspan=4>小色差</td><td rowspan=1 colspan=2>纯色砖有釉砖：△E&lt;0.75无釉砖：ΔE&lt;1.0</td><td rowspan=1 colspan=1>GB/T 3810.16</td></tr><tr><td rowspan=1 colspan=4>抗冲击性</td><td rowspan=1 colspan=2>参见附录Q</td><td rowspan=1 colspan=1>GB/T 3810.5</td></tr><tr><td rowspan=2 colspan=2>耐污染性</td><td rowspan=1 colspan=2>有釉砖</td><td rowspan=1 colspan=2>最低3级</td><td rowspan=1 colspan=1>GB/T 3810.14</td></tr><tr><td rowspan=1 colspan=2>无釉砖</td><td rowspan=1 colspan=2>参见附录Q</td><td rowspan=1 colspan=1>GB/T 3810.14</td></tr><tr><td rowspan=5 colspan=2>抗化学腐蚀性</td><td rowspan=2 colspan=1>耐低浓度酸和碱</td><td rowspan=1 colspan=1>有釉砖</td><td rowspan=2 colspan=2>制造商应报告耐化学腐蚀性等级</td><td rowspan=2 colspan=1>GB/T 3810.13</td></tr><tr><td rowspan=1 colspan=1>无釉砖</td></tr><tr><td rowspan=1 colspan=2>耐高浓度酸和碱</td><td rowspan=1 colspan=2>参见附录Q</td><td rowspan=1 colspan=1>GB/T 3810.13</td></tr><tr><td rowspan=2 colspan=1>耐家庭化学试剂和游泳池盐类</td><td rowspan=1 colspan=1>有釉砖</td><td rowspan=1 colspan=2>不低于 GB级</td><td rowspan=2 colspan=1>GB/T 3810.13</td></tr><tr><td rowspan=1 colspan=1>无釉砖</td><td rowspan=1 colspan=2>不低于UB级</td></tr><tr><td rowspan=1 colspan=4>铅和镉的溶出量</td><td rowspan=1 colspan=2>参见附录 Q</td><td rowspan=1 colspan=1>GB/T 3810.15</td></tr><tr><td rowspan=1 colspan=7>以非公制尺寸为基础的习惯用法也可用在同类型砖的连接宽度上。b在适用情况下，陶瓷砖厚度包括背纹的高度，按照图3测定。不适用于有弯曲形状的砖。d在烧成过程中，产品与标准板之间的微小色差是难免的。本条款不适用于在砖的表面有意制造的色差(表面可能是有釉的、无釉的或部分有釉的)或在砖的部分区域内为了突出产品的特点而希望的色差。用于装饰目的的斑点或色斑不能看作为缺陷。有釉地砖耐磨性分级参见附录P。表中所列“参见附录Q”涉及的项目是否有必要进行检验，参见本标准附录Q。8制造商对于为装饰效果而产生的裂纹应加以说明，这种情况下，GB/T3810.11规定的釉裂试验不适用。</td></tr></table>

## 附录K

(规范性附录)

干压陶瓷砖(6%<E≤10%BⅡb类)

于压陶瓷砖(6%<E≤10%BⅡb类)的技术要求应符合表K.1的规定。

表 K.1 干压陶瓷砖(6%<E≤10% BⅡb类)技术要求
<table><tr><td rowspan=1 colspan=8></td><td rowspan=5 colspan=2>试验方法</td></tr><tr><td rowspan=1 colspan=8>技术要求</td></tr><tr><td rowspan=4 colspan=4>项目</td><td></td><td></td><td></td><td></td></tr><tr><td rowspan=1 colspan=4>名义尺寸</td></tr><tr><td rowspan=1 colspan=2>70 mm≤N&lt;150 mm</td><td rowspan=1 colspan=2>N≥150 mm</td></tr><tr><td rowspan=2 colspan=2>±0.9 mm</td><td rowspan=2 colspan=2>±0.6,最大±2.0 mm</td><td rowspan=2 colspan=2>GB/T 3810.2</td></tr><tr><td rowspan=4 colspan=2>长度和宽度</td><td rowspan=2 colspan=2>每块砖(2条或4条边)的平均尺寸相对于工作尺寸(W)的允许偏差/%</td></tr><tr><td></td><td></td><td></td><td></td><td rowspan=2 colspan=2>GB/T 3810.2</td></tr><tr><td rowspan=2 colspan=6>制造商选择工作尺寸应满足以下要求：模数砖名义尺寸连接宽度允许在2mm~5mm之间；非模数砖工作尺寸与名义尺寸之间的偏差不大于±2%，最大5mm</td></tr><tr><td rowspan=2 colspan=2>±0.5 mm</td><td rowspan=2 colspan=2>±5,最大±0.5 mm</td><td rowspan=2 colspan=2>GB/T 3810.2</td></tr><tr><td rowspan=2 colspan=4>厚度b厚度由制造商确定。4每块砖厚度的平均值相对于工作尺寸厚度的允许偏差/%</td></tr><tr><td></td><td rowspan=2 colspan=2>±0.75 mm</td><td rowspan=2 colspan=2>±0.5,最大±1.5 mm</td><td rowspan=2 colspan=2>GB/T 3810.2</td></tr><tr><td rowspan=2 colspan=4>边直度°(正面)                            4相对于工作尺寸的最大允许偏差/%</td><td></td></tr><tr><td></td><td rowspan=2 colspan=2>±0.75 mm</td><td rowspan=2 colspan=2>±0.5,最大±2.0 mm</td><td rowspan=2 colspan=1>GB/T 3810.2</td></tr><tr><td rowspan=18 colspan=1></td><td rowspan=2 colspan=4>直角度相对于工作尺寸的最大允许偏差/%</td></tr><tr><td rowspan=2 colspan=2>±0.75 mm</td><td rowspan=2 colspan=2>±0.5,最大±2.0mm</td><td rowspan=2 colspan=1>GB/T 3810.2</td></tr><tr><td rowspan=7 colspan=2>表面平整度最大允许偏差/%</td><td rowspan=2 colspan=2>相对于由工作尺寸计算的对角线的中心弯曲度</td></tr><tr><td rowspan=2 colspan=2>±0.75 mm</td><td rowspan=2 colspan=2>±0.5,最大±2.0 mm</td><td rowspan=2 colspan=1>GB/T 3810.2</td></tr><tr><td rowspan=1 colspan=2>相对于工作尺寸的边弯曲度</td></tr><tr><td></td><td></td><td rowspan=2 colspan=2>±0.75 mm</td><td rowspan=2 colspan=2>±0.5，最大±2.0 mm</td><td rowspan=2 colspan=1>GB/T 3810.2</td></tr><tr><td rowspan=1 colspan=2>相对于由工作尺寸计算的对角线的翘曲度</td></tr><tr><td rowspan=2 colspan=6>边长&gt;600mm的砖，表面平整度用上凸和下凹表示，其最大偏差≤2.0mm</td><td></td></tr><tr><td rowspan=1 colspan=1>GB/T 3810.2</td></tr><tr><td></td><td></td><td rowspan=2 colspan=2>深度(h)/mm</td><td rowspan=2 colspan=4>h≥0.7</td><td rowspan=2 colspan=1>图3</td></tr><tr><td rowspan=4 colspan=2>背纹(有要求时)</td></tr><tr><td rowspan=2 colspan=2>形状</td><td></td><td></td><td></td><td></td><td></td></tr><tr><td rowspan=1 colspan=4>背纹形状由制造商确定，示例如图3所示。示例 $1 : L _ { 0 } - L _ { 1 } > 0$ 示例 $2 : L _ { 0 } - L _ { 2 } > 0$ 示例 $3 : L _ { 0 } - L _ { 3 } > 0$ </td><td rowspan=1 colspan=1>图3</td></tr><tr><td></td><td></td><td rowspan=2 colspan=4>至少砖的95%的主要区域无明显缺陷</td><td rowspan=2 colspan=1>GB/T 3810.2</td></tr><tr><td rowspan=2 colspan=4>表面质量d</td></tr><tr><td rowspan=3 colspan=4>6%&lt;E≤10%，单个最大值≤11%</td><td rowspan=3 colspan=1>GB/T 3810.3</td></tr><tr><td rowspan=2 colspan=4>吸水率(质量分数)</td></tr><tr><td rowspan=1 colspan=1></td></tr></table>

## 表 K.1(续)

<table><tr><td rowspan=23 colspan=1></td><td rowspan=1 colspan=6>技术要求</td><td rowspan=3 colspan=1>试验方法</td></tr><tr><td rowspan=2 colspan=4>项目</td><td rowspan=1 colspan=2>名义尺寸</td></tr><tr><td rowspan=1 colspan=1>70 mm≤N&lt;150 mm</td><td rowspan=1 colspan=1>N≥150 mm</td></tr><tr><td rowspan=2 colspan=2>破坏强度/N</td><td rowspan=1 colspan=2>厚度(工作尺寸)≥7.5 mm</td><td rowspan=1 colspan=2>≥800</td><td rowspan=1 colspan=1>GB/T 3810.4</td></tr><tr><td rowspan=1 colspan=2>厚度(工作尺寸)&lt;7.5 mm</td><td rowspan=1 colspan=2>≥600</td><td rowspan=1 colspan=1>GB/T 3810.4</td></tr><tr><td rowspan=1 colspan=4>断裂模数/[N/mm²(MPa)]不适用于破坏强度≥3000N的砖</td><td rowspan=1 colspan=2>平均值≥18,单个值≥16</td><td rowspan=1 colspan=1>GB/T 3810.4</td></tr><tr><td rowspan=2 colspan=2>耐磨性</td><td rowspan=1 colspan=2>无釉地砖耐磨损体积/mm³</td><td rowspan=1 colspan=2>≤540</td><td rowspan=1 colspan=1>GB/T 3810.6</td></tr><tr><td rowspan=1 colspan=2>有釉地砖表面耐磨性</td><td rowspan=1 colspan=2>报告陶瓷砖耐磨性级别和转数</td><td rowspan=1 colspan=1>GB/T 3810.7</td></tr><tr><td rowspan=1 colspan=2>线性热膨胀系数</td><td rowspan=1 colspan=2>从环境温度到100℃</td><td rowspan=1 colspan=2>参见附录Q</td><td rowspan=1 colspan=1>GB/T 3810.8</td></tr><tr><td rowspan=1 colspan=4>抗热震性</td><td rowspan=1 colspan=2>参见附录Q</td><td rowspan=1 colspan=1>GB/T 3810.9</td></tr><tr><td rowspan=1 colspan=4>有釉砖抗釉裂性8</td><td rowspan=1 colspan=2>经试验应无釉裂</td><td rowspan=1 colspan=1>GB/T 3810.11</td></tr><tr><td rowspan=1 colspan=4>抗冻性</td><td rowspan=1 colspan=2>参见附录Q</td><td rowspan=1 colspan=1>GB/T 3810.12</td></tr><tr><td rowspan=1 colspan=4>地砖摩擦系数</td><td rowspan=1 colspan=2>单个值≥0.50</td><td rowspan=1 colspan=1>附录 M</td></tr><tr><td rowspan=1 colspan=4>湿膨胀/(mm/m)</td><td rowspan=1 colspan=2>参见附录Q</td><td rowspan=1 colspan=1>GB/T 3810.10</td></tr><tr><td rowspan=1 colspan=4>小色差</td><td rowspan=1 colspan=2>纯色砖有釉砖：△E&lt;0.75无釉砖：∆E&lt;1.0</td><td rowspan=1 colspan=1>GB/T 3810.16</td></tr><tr><td rowspan=1 colspan=4>抗冲击性</td><td rowspan=1 colspan=2>参见附录Q</td><td rowspan=1 colspan=1>GB/T 3810.5</td></tr><tr><td rowspan=2 colspan=2>耐污染性</td><td rowspan=1 colspan=2>有釉砖</td><td rowspan=1 colspan=2>最低3级</td><td rowspan=1 colspan=1>GB/T 3810.14</td></tr><tr><td rowspan=1 colspan=2>无釉砖</td><td rowspan=1 colspan=2>参见附录 Q</td><td rowspan=1 colspan=1>GB/T 3810.14</td></tr><tr><td rowspan=5 colspan=2>抗化学腐蚀性</td><td rowspan=2 colspan=1>耐低浓度酸和碱</td><td rowspan=1 colspan=1>有釉砖</td><td rowspan=2 colspan=2>制造商应报告耐化学腐蚀性等级</td><td rowspan=2 colspan=1>GB/T 3810.13</td></tr><tr><td rowspan=1 colspan=1>无釉砖</td></tr><tr><td rowspan=1 colspan=2>耐高浓度酸和碱</td><td rowspan=1 colspan=2>参见附录 Q</td><td rowspan=1 colspan=1>GB/T 3810.13</td></tr><tr><td rowspan=2 colspan=1>耐家庭化学试剂和游泳池盐类</td><td rowspan=1 colspan=1>有釉砖</td><td rowspan=1 colspan=2>不低于 GB 级</td><td rowspan=2 colspan=1>GB/T 3810.13</td></tr><tr><td rowspan=1 colspan=1>无釉砖</td><td rowspan=1 colspan=2>不低于UB级</td></tr><tr><td rowspan=1 colspan=1></td><td rowspan=1 colspan=4>铅和镉的溶出量</td><td rowspan=1 colspan=2>参见附录 Q</td><td rowspan=1 colspan=1>GB/T 3810.15</td></tr><tr><td rowspan=1 colspan=8>以非公制尺寸为基础的习惯用法也可用在同类型砖的连接宽度上。b在适用情况下，陶瓷砖厚度包括背纹的高度，按照图3测定。不适用于有弯曲形状的砖。d 在烧成过程中，产品与标准板之间的微小色差是难免的。本条款不适用于在砖的表面有意制造的色差(表面可能是有釉的、无釉的或部分有釉的)或在砖的部分区域内为了突出产品的特点而希望的色差。用于装饰目的的斑点或色斑不能看作为缺陷。。有釉地砖耐磨性分级参见附录P。表中所列“参见附录Q”涉及的项目是否有必要进行检验，参见本标准附录Q。8制造商对于为装饰效果而产生的裂纹应加以说明，这种情况下，GB/T3810.11规定的釉裂试验不适用。</td></tr></table>

## 附录L

(规范性附录)

干压陶瓷砖(E>10%BⅢ类)

干压陶瓷砖(E>10%BⅢ类)的技术要求应符合表L.1的规定。

表 L.1 干压陶瓷砖(E>10% BⅢ类)技术要求
<table><tr><td colspan="5" rowspan="1">技术要求</td><td colspan="3" rowspan="3">试验方法</td></tr><tr><td colspan="3" rowspan="2">项目</td><td colspan="4" rowspan="1">名义尺寸</td></tr><tr><td colspan="1" rowspan="1">70 mm≤N&lt;150 mm</td><td colspan="3" rowspan="1">N≥150 mm</td></tr><tr><td colspan="1" rowspan="2">长度和宽度</td><td colspan="2" rowspan="1">每块砖(2条或4条边)的平均尺寸相对于工作尺寸(W)的允许偏差/%</td><td colspan="1" rowspan="1">±0.75 mm</td><td colspan="1" rowspan="1">±0.5，最大±2.0 mm</td><td colspan="3" rowspan="1">GB/T 3810.2</td></tr><tr><td colspan="4" rowspan="1">制造商选择工作尺寸应满足以下要求：模数砖名义尺寸连接宽度允许在1.5mm~5mm之间；非模数砖工作尺寸与名义尺寸之间的偏差不大于±2%，最大5mm</td><td colspan="3" rowspan="1">GB/T 3810.2</td></tr><tr><td colspan="3" rowspan="1">厚度b厚度由制造商确定。1每块砖厚度的平均值相对于工作尺寸厚度的允许偏差/%</td><td colspan="1" rowspan="1">±0.5 mm</td><td colspan="1" rowspan="1">±10,最大±0.5 mm</td><td colspan="3" rowspan="1">GB/T 3810.2</td></tr><tr><td colspan="3" rowspan="1">边直度(正面)                         2相对于工作尺寸的最大允许偏差/%</td><td colspan="1" rowspan="1">±0.5 mm</td><td colspan="1" rowspan="1">±0.3,最大±1.5 mm</td><td colspan="3" rowspan="1">GB/T 3810.2</td></tr><tr><td colspan="3" rowspan="1">直角度相对于工作尺寸的最大允许偏差/%</td><td colspan="1" rowspan="1">±0.75 mm</td><td colspan="1" rowspan="1">±0.5,最大±2.0 mm</td><td colspan="3" rowspan="1">GB/T 3810.2</td></tr><tr><td colspan="2" rowspan="4">表面平整度最大允许偏差/%</td><td colspan="1" rowspan="1">相对于由工作尺寸计算的对角线的中心弯曲度</td><td colspan="1" rowspan="1">+0.75 mm-0.5 mm</td><td colspan="1" rowspan="1">±0.5,-0.3最大值+2.0mm，-1.5 mm</td><td colspan="3" rowspan="1">GB/T 3810.2</td></tr><tr><td colspan="1" rowspan="1">相对于工作尺寸的边弯曲度</td><td colspan="1" rowspan="1">+0.75 mm-0.5 mm</td><td colspan="1" rowspan="1">±0.5,-0.3最大值+2.0 mm，-1.5 mm</td><td colspan="3" rowspan="1">GB/T 3810.2</td></tr><tr><td colspan="1" rowspan="1">相对于由工作尺寸计算的对角线的翘曲度</td><td colspan="1" rowspan="1">±0.75 mm</td><td colspan="1" rowspan="1">±0.5，最大值±2.0 mm</td><td colspan="3" rowspan="1">GB/T 3810.2</td></tr><tr><td colspan="3" rowspan="1">边长&gt;600mm的砖，表面平整度用上凸和下凹表示，其最大偏差≤2.0mm</td><td colspan="3" rowspan="1">GB/T 3810.2</td></tr><tr><td colspan="1" rowspan="3"></td><td colspan="1" rowspan="2">背纹(有要求时)</td><td colspan="1" rowspan="1">深度(h)/mm</td><td colspan="2" rowspan="1">h≥0.7</td><td colspan="3" rowspan="1">图3</td></tr><tr><td colspan="1" rowspan="1">形状</td><td colspan="2" rowspan="1">背纹形状由制造商确定，示例如图3所示。示例1：L0-L1&gt;0示例2:L0-L2&gt;0示例3:L₀-L3&gt;0</td><td colspan="3" rowspan="1">图3</td></tr><tr><td colspan="3" rowspan="1">表面质量d</td><td colspan="2" rowspan="1">至少砖的95%的主要区域无明显缺陷</td><td colspan="2" rowspan="1">GB/T 3810.2</td></tr><tr><td colspan="1" rowspan="8"></td><td></td><td></td><td></td><td></td><td></td><td colspan="1" rowspan="4">试验方法</td></tr><tr><td colspan="3" rowspan="3">项目</td><td></td><td></td><td></td></tr><tr><td colspan="3" rowspan="1">名义尺寸</td></tr><tr><td colspan="1" rowspan="1">70 mm≤N&lt;150 mm</td><td colspan="2" rowspan="1">N≥150 mm</td></tr><tr><td colspan="3" rowspan="1">吸水率(质量分数)</td><td colspan="3" rowspan="1">平均值&gt;10%，单个最小值&gt;9%。当平均值&gt;20%时，制造商应说明</td><td colspan="1" rowspan="1">GB/T 3810.3</td></tr><tr><td colspan="1" rowspan="2">破坏强度/N</td><td colspan="2" rowspan="1">厚度(工作尺寸)≥7.5 mm</td><td colspan="3" rowspan="1">≥600</td><td colspan="1" rowspan="1">GB/T 3810.4</td></tr><tr><td colspan="2" rowspan="1">厚度(工作尺寸)&lt;7.5 mm</td><td colspan="3" rowspan="1">≥350</td><td colspan="1" rowspan="1">GB/T 3810.4</td></tr><tr><td colspan="3" rowspan="1">断裂模数/[N/mm²(MPa)]不适用于破坏强度≥3000N的砖</td><td colspan="3" rowspan="1">平均值≥15,单个值≥12</td><td colspan="1" rowspan="1">GB/T 3810.4</td></tr><tr><td colspan="3" rowspan="1">耐磨性有釉地砖表面耐磨性</td><td colspan="3" rowspan="1">报告陶瓷砖耐磨性级别和转数</td><td colspan="1" rowspan="1">GB/T 3810.7</td></tr><tr><td colspan="1" rowspan="1">线性热膨胀系数</td><td colspan="2" rowspan="1">从环境温度到100℃</td><td colspan="3" rowspan="1">参见附录 Q</td><td colspan="1" rowspan="1">GB/T 3810.8</td></tr><tr><td colspan="3" rowspan="1">抗热震性</td><td colspan="3" rowspan="1">参见附录Q</td><td colspan="1" rowspan="1">GB/T 3810.9</td></tr><tr><td colspan="3" rowspan="1">有釉砖抗釉裂性                         6</td><td colspan="3" rowspan="1">经试验应无釉裂</td><td colspan="1" rowspan="1">GB/T 3810.11</td></tr><tr><td colspan="3" rowspan="1">抗冻性</td><td colspan="3" rowspan="1">参见附录Q</td><td colspan="1" rowspan="1">GB/T 3810.12</td></tr><tr><td colspan="3" rowspan="1">地砖摩擦系数</td><td colspan="3" rowspan="1">单个值≥0.50</td><td colspan="1" rowspan="1">附录 M</td></tr><tr><td colspan="3" rowspan="1">湿膨胀8/(mm/m)</td><td colspan="3" rowspan="1">参见附录Q</td><td colspan="1" rowspan="1">GB/T 3810.10</td></tr><tr><td colspan="3" rowspan="1">小色差</td><td colspan="3" rowspan="1">纯色砖有釉砖：△E&lt;0.75无釉砖：∆E&lt;1.0</td><td colspan="1" rowspan="1">GB/T 3810.16</td></tr><tr><td colspan="3" rowspan="1">抗冲击性</td><td colspan="3" rowspan="1">参见附录Q</td><td colspan="1" rowspan="1">GB/T 3810.5</td></tr><tr><td colspan="3" rowspan="1">耐污染性有釉砖</td><td colspan="3" rowspan="1">最低3级</td><td colspan="1" rowspan="1">GB/T 3810.14</td></tr><tr><td colspan="1" rowspan="3">抗化学腐蚀性</td><td colspan="2" rowspan="1">耐低浓度酸和碱有釉砖</td><td colspan="3" rowspan="1">制造商应报告耐化学腐蚀性等级</td><td colspan="1" rowspan="1">GB/T 3810.13</td></tr><tr><td colspan="2" rowspan="1">耐高浓度酸和碱</td><td colspan="3" rowspan="1">参见附录Q</td><td colspan="2" rowspan="1">GB/T 3810.13</td></tr><tr><td colspan="2" rowspan="1">耐家庭化学试剂和游泳池盐类(有釉砖)</td><td colspan="3" rowspan="1">不低于 GB级</td><td colspan="2" rowspan="1">GB/T 3810.13</td></tr><tr><td colspan="3" rowspan="1">铅和镉的溶出量</td><td colspan="3" rowspan="1">参见附录Q</td><td colspan="1" rowspan="1">GB/T 3810.15</td></tr></table>

表 L.1（续）
<table><tr><td rowspan=2 colspan=2>技术要求</td></tr><tr><td rowspan=3 colspan=1>试验方法</td></tr><tr><td rowspan=2 colspan=2>项目</td></tr><tr><td rowspan=1 colspan=1>名义尺寸</td></tr><tr><td></td><td rowspan=1 colspan=1>N≥150 mm</td></tr></table>

# 附录M

# (规范性附录)

# 摩擦系数的测定

## M.1 适用范围

本附录规定了陶瓷砖表面静摩擦系数测定方法。

## M.2 仪器和材料

## M.2.1 仪器

一套测力系统，用于测试在砖面上拉动一个滑块时所需用力，见图M.1。包括：

——分度值不小于 0.25 kgf 的水平型拉力计；

——4.5 kg 的重块；

——4S 橡胶,IRD 硬度 90±2；

用一块尺寸为75mm×75mm×3mm的4S橡胶块粘在一块尺寸为200mm×200mm×20mm的胶合板上组成的滑块组件，胶合板的一侧边上固定着一个环形螺钉，用于与拉力计连接；

——位于砖工作表面以下用来阻止砖滑动的固定架。

## M.2.2 测试用材料

测试用材料包括：

两块厚6mm的浮法玻璃板：一块尺寸不小于150mm×150mm，另一块尺寸为100mm×100 mm;

——220号碳化硅粉末；

——400号碳化硅砂纸；

——蒸馏水或去离子水；

——中性清洁剂。

## M.3 实验步骤

## M.3.1 试样准备

试验应在不小于100mm×100mm的砖表面上进行。测试小规格砖时，应把它们铺贴成一个合适的平面。用中性清洁液洗净砖表面，待砖表面完全洗净干燥后再进行试验。

## M.3.2 滑块的准备

将一张400号碳化硅砂纸平铺在台面上，沿水平方向拉动滑块组件，使其表面的4S橡胶在砂纸上移动的距离约为100mm。将滑块在水平面内转过90°再重复上述打磨过程共计4次。以上步骤为一个完整过程。用软刷刷去碎屑，必要时重复以上过程直至完全去除4S橡胶表面的光泽。

## M.3.3 毛玻璃校正板的准备

将尺寸较大的玻璃板放在可限制其运动的平面上，在其表面上撒2g碳化硅磨粒并滴几滴水。用边长为100mm的玻璃板作为研磨工具，使其在大玻璃板上作圆周运动直至大玻璃板表面完全变成半透明状态。必要时需更换新的磨料和水重复以上过程。

用清洁剂清洗半透明毛玻璃板，然后擦净其表面并在空气中干燥。

将滑块组件放在已经在工作台面上就位的毛玻璃校正板上，用垫片调整校正板和拉力计的高度使滑块组件环首螺钉与拉力计的挂钩处于同一水平面上。将重量为4.5kg的重块放在滑块组件中央。沿水平方向拉动滑块组件测定使滑块组件产生滑动趋势时所需的拉力，记录拉力读数。总共拉动4次，每次拉动方向均与上次相差90°。

摩擦系数校正值计算见式(M.1):

$$
\mathrm { C O F } { = } R _ { \textrm { d } } / n m\tag{……………(M1}
$$

式中：

$R _ { d }$ ——4次拉力读数之和，单位为千克力(kgf)；

n拉动次数；

m滑块组件加生4.5kg董块的总重量，单位为千克力(kgf)；

COF摩擦系数校正值。

如果4S橡胶面打磨得均匀，4个拉力读数应该基本一致，且校正值应在075±0.05范围内。在测试3个样品之前和之后均应重复校正过程并记录结果。如果前后的校正值相差超过±0.05，则整个测试过程应该重做。操作人员在每测试3个样品之前和之后均应校正测试设备和检查操作过程，以确保获得较高的测试一致性。

## M.3.4 测试过程(干法)

M.3.4.1洗净并烘干每块砖的测试表面，将待测砖放在工作台面上并紧靠限制其活动的固定架，刷去所有的碎屑。

M.3.4.2 将滑块组件放在待测砖的测试面上，将4.5kg的重块放在滑块组件上部的中央部位。用拉力计测定沿水平方向使组件产生滑动趋势时所需的拉力，记录拉力读数。

M.3.4.3每次测试3个测试面或样品，每个测试面上要拉动组件4次，每次拉动的方向与上次相差90°，总计获得12个计算静摩擦系数所需的读数。记录所有的读数。

M.3.4.4 每测试完一个测试面或样品后均应检查4S橡胶面，如果其表面显示出光泽或刮痕，则按M.4.2重复打磨过程。

## M.3.5 测试过程(湿法)

用蒸馏水液润湿样品表面，重复M.4.4.2\~M.4.4.4的步骤。每次测试均应保证砖面始终湿润。

## M.3.6 计算

用式(M.2)和式(M.3)计算测试面的静摩擦系数值：

干法：

$$
F _ { \mathrm { d } } = R _ { \mathrm { d } } / n m\tag{…………………(M.2}
$$

湿法：

$$
F _ { \mathrm { w } } = R _ { \mathrm { w } } / n m\tag{…………………(M.3}
$$

式中：

$F _ { \mathrm { ~ d ~ } }$ ——干燥表面的静摩擦系数值；

$F _ { \mathrm { ~ w ~ } }$ ——湿润表面的静摩擦系数值；

$R _ { \mathrm { d } }$ ——干法4次拉力读数之和，单位为千克力（kgf)；

$R _ { \mathrm { ~ w ~ } }$ ——湿法下4次拉力读数之和，单位为千克力(kgf)；

n ——拉动次数；

m ——滑块组件加上 4.5 kg 重块的总重量，单位为千克力(kgf)。

## M.4 试验报告

试验报告应包括以下内容：

a） 依据 GB/T 4100 标准；

b）样品的说明；

c) 测试方法；

d) 干法和湿法下静摩擦系数的平均值。

![](images/88a0575b5de1d39893093d19b7d7d9a8e80356c282a54e3eabc0181722423481.jpg)  
图 M.1 测力系统

c)

附录N

(资料性附录)

包装标记使用规定

包装和/或说明书规定使用下面标记。一般不要求使用标记，除非在规定的条件下。

![](images/aea0710b57844f599b54ee8e9da37cc01eb02e109c5a06c9bb5c58be17485da1.jpg)  
a)

![](images/86861cbe6878915f947e38505f1e3b472691aa1f0b5fb870092807c7e7905936.jpg)

![](images/e1249d7c9bc150785a84881fd29f448d25b2f30e0824c8cbb6540764fb7681d7.jpg)  
b)

![](images/5ffaf18c2536bd143d04cd54a815ecddd1c8b25c6c9853839d755ecc75da96b2.jpg)  
d)

说明：

a） 适用于地面的砖；

b) 适用于墙面的砖；

c) 该罗马数字只是一个例子，它表示了有釉地砖耐磨性的级别；

d) 该标记表示具有抗冻性的砖。

图 N.1 包装标记

# 附录 P

## (资料性附录)

## 有釉地砖耐磨性分级

本附录仅提供了各级有釉地砖耐磨性(见GB/T3810.7)使用范围的指导性建议，对有特殊要求的产品不作为准确的技术要求。

0级该级有釉砖不适用于铺贴地面。

1级该级有釉砖适用于柔软的鞋袜或不带有划痕灰尘的光脚使用的地面(例如：没有直接通向室外通道的卫生间或卧室使用的地面)。

2级该级有釉砖适用于柔软的鞋袜或普通鞋袜使用的地面。大多数情况下，偶尔有少量划痕灰尘(例如：家中起居室，但不包括厨房、人口处和其他有较多来往的房间)，该等级的砖不能用特殊的鞋，例如带平头钉的鞋。

3级该级有釉砖适用于平常的鞋袜，带有少量划痕灰尘的地面(例如：家庭的厨房、客厅、走廊、阳台、凉廊和平台)。该等级的砖不能用特殊的鞋，例如带平头钉的鞋。

4级该级有釉砖适用于有划痕灰尘，来往行人频繁的地面，使用条件比3类地砖恶劣(例如：人口处、饭店的厨房、旅店、展览馆和商店等）。

5级该级有釉砖适用于行人来往非常频繁并能经受划痕灰尘的地面，甚至于在使用环境较恶劣的场所(例如：公共场所如商务中心、机场大厅、旅馆门厅、公共过道和工业应用场所等)。

一般情况下，所给的使用分类是有效的，考虑到所穿的鞋袜、交通的类型和清洁方式，建筑物的地板清洁装置在进口处适当地防止划痕灰尘进入。

在交通繁忙和灰尘大的场所，可以使用吸水率E≤3%的无釉地砖。

# 附录 Q

# (资料性附录)

试验方法

本标准附录中涉及到的试验方法是产品要求中所规定的，但该部分试验要求不是必检的。本附录是对这些试验及其他相关信息的解释说明。

GB/T 3810.5 陶瓷砖试验方法 第5部分:用恢复系数确定砖的抗冲击性

该试验使用在抗冲击性有特别要求的场所。一般轻负荷场所要求的恢复系数是0.55，重负荷场所则要求更高的恢复系数。

GB/T 3810.8 陶瓷砖试验方法 第8部分:线性热膨胀的测定

大多数陶瓷砖都有微小的线性热膨胀，若陶瓷砖安装在有高热变性的情况下应进行该项试验。

GB/T 3810.9 陶瓷砖试验方法 第9部分:抗热震性的测定

所有陶瓷砖都具有耐高温性，凡是有可能经受热震应力的陶瓷砖都应进行该项试验。

GB/T 3810.10 陶瓷砖试验方法 第10部分:湿膨胀的测定

大多数有釉砖和无釉砖都有微小的自然湿膨胀，当正确铺贴(或安装)时，不会引起铺贴问题。但在不规范安装和一定的湿度条件下，当湿膨胀大于0.06%时(0.66mm/m)就有可能出问题。

GB/T 3810.12 陶瓷砖试验方法 第12 部分:抗冻性的测定

对于明示并准备用在受冻环境中的产品应通过该项试验，一般对明示不用于受冻环境中的产品不要求该项试验。

GB/T 3810.13 陶瓷砖试验方法 第13部分:耐化学腐蚀性的测定

陶瓷砖通常都具有抗普通化学药品的性能。若准备将陶瓷砖在有可能受腐蚀的环境下使用时，应按 GB/T 3810.13 中 4.3.2 规定进行高浓度酸和碱的耐化学腐蚀性试验。

GB/T 3810.14 陶瓷砖试验方法 第14 部分:耐污染性的测定

该标准要求对有釉砖是强制的。对于无釉砖，若在有污染的环境下使用，建议制造商考虑耐污染性的问题。对于某些有釉砖因釉层下的坯体吸水而引起的暂时色差，本标准不适用。

GB/T 3810.15 陶瓷砖试验方法 第15 部分:有釉砖铅和镉溶出量的测定

当有釉砖是用于加工食品的工作台或墙面且砖的釉面与食品有可能接触的场所时，则要求进行该项试验。

GB/T 3810.16 陶瓷砖试验方法 第16 部分：小色差的测定

本标准只适用于在特定环境下的单色有釉砖，而且仅在认为单色有釉砖之间的小色差是重要的特定情况下采用本标准方法。

中华人民共和国

国家标准

陶瓷砖

GB/T 4100—2015

中国标准出版社出版发行北京市朝阳区和平里西街甲2号(100029)北京市西城区三里河北街16号(100045)

网址 www.spc.net.cn

总编室：(010)68533533 发行中心：(010)51780238读者服务部：(010)68523946

中国标准出版社秦皇岛印刷厂印刷各地新华书店经销

开本 880×1230 1/16 印张 2.75 字数 76 千字2015年4月第一版2015年4月第一次印刷
